Repository: Yu-Xin-Qiu/ILBERT

# Large Chemical Language Models for Property Prediction of Ionic Liquids

This is the official implementation of "Large Chemical Language Models for Property Prediction of Ionic Liquids". In this study, we introduce ILBERT, a large-scale chemical language model designed to predict twelve key physicochemical and thermodynamic properties of ionic liquids (ILs). To facilitate the widespread use of ILBERT for assisting researchers in designing ILs for specific processes, a web server thereon is developed on the http://ai4solvents.com/prediction.

# How to get started

## 1. Setting Up the ILBERT Environment

```bash
conda create --name ilbert python=3.11
conda activate ilbert
pip install -r requirements.txt
```

## 2. Download the database

Due to the large size of the pre-training dataset and the virtual screening dataset, we provide these two datasets in XX. The pre-training dataset contains 31M unlabeled IL-like molecules, and the virtual screening dataset contains 8,333,096 synthetically-feasible ILs including the 12 key properties we predict.

## 3. Fine-tuning

To fine-tune the ILBERT on other downstream IL properties datasets, run `ILBERT/CV.py` and change the path. Pre-trained model can be found in `ILBERT/pretrained_model.pth`. More IL properties will be added in the future.

## 4. Screening

Run the jupyter notebook `ILBERT/screening.ipynb` to get the screening results.

File: ILBERT/data/D/modified_density_P.csv (part 1 of 90)
IL,IL SMILES,T/K,d_kg m-3,P/bar,Normalized SMILES,RANDOM
1,COCC[N+]1(C)CCCCCC1.FC(F)(F)S(=O)(=O)[N-]S(=O)(=O)C(F)(F)F,293.15,1422.6,1,COCC[N+]1(C)CCCCCC1.O=S(=O)([N-]S(=O)(=O)C(F)(F)F)C(F)(F)F,1
1,COCC[N+]1(C)CCCCCC1.FC(F)(F)S(=O)(=O)[N-]S(=O)(=O)C(F)(F)F,298.15,1417.9,1,COCC[N+]1(C)CCCCCC1.O=S(=O)([N-]S(=O)(=O)C(F)(F)F)C(F)(F)F,2
1,COCC[N+]1(C)CCCCCC1.FC(F)(F)S(=O)(=O)[N-]S(=O)(=O)C(F)(F)F,303.15,1413.4,1,COCC[N+]1(C)CCCCCC1.O=S(=O)([N-]S(=O)(=O)C(F)(F)F)C(F)(F)F,3
1,COCC[N+]1(C)CCCCCC1.FC(F)(F)S(=O)(=O)[N-]S(=O)(=O)C(F)(F)F,313.15,1404.2,1,COCC[N+]1(C)CCCCCC1.O=S(=O)([N-]S(=O)(=O)C(F)(F)F)C(F)(F)F,4
1,COCC[N+]1(C)CCCCCC1.FC(F)(F)S(=O)(=O)[N-]S(=O)(=O)C(F)(F)F,323.15,1395.2,1,COCC[N+]1(C)CCCCCC1.O=S(=O)([N-]S(=O)(=O)C(F)(F)F)C(F)(F)F,5
1,COCC[N+]1(C)CCCCCC1.FC(F)(F)S(=O)(=O)[N-]S(=O)(=O)C(F)(F)F,333.15,1386.3,1,COCC[N+]1(C)CCCCCC1.O=S(=O)([N-]S(=O)(=O)C(F)(F)F)C(F)(F)F,6
1,COCC[N+]1(C)CCCCCC1.FC(F)(F)S(=O)(=O)[N-]S(=O)(=O)C(F)(F)F,343.15,1377.5,1,COCC[N+]1(C)CCCCCC1.O=S(=O)([N-]S(=O)(=O)C(F)(F)F)C(F)(F)F,7
1,COCC[N+]1(C)CCCCCC1.FC(F)(F)S(=O)(=O)[N-]S(=O)(=O)C(F)(F)F,353.15,1368.6,1,COCC[N+]1(C)CCCCCC1.O=S(=O)([N-]S(=O)(=O)C(F)(F)F)C(F)(F)F,8
1,COCC[N+]1(C)CCCCCC1.FC(F)(F)S(=O)(=O)[N-]S(=O)(=O)C(F)(F)F,363.15,1359.8,1,COCC[N+]1(C)CCCCCC1.O=S(=O)([N-]S(=O)(=O)C(F)(F)F)C(F)(F)F,9
2,COCC[N+]1(C)CCCCCC1.[O-]S(=O)(=O)C(F)(F)F,293.1,1295.2,1,COCC[N+]1(C)CCCCCC1.O=S(=O)([O-])C(F)(F)F,10
2,COCC[N+]1(C)CCCCCC1.[O-]S(=O)(=O)C(F)(F)F,298.1,1291.6,1,COCC[N+]1(C)CCCCCC1.O=S(=O)([O-])C(F)(F)F,11
2,COCC[N+]1(C)CCCCCC1.[O-]S(=O)(=O)C(F)(F)F,303.1,1287.9,1,COCC[N+]1(C)CCCCCC1.O=S(=O)([O-])C(F)(F)F,12
2,COCC[N+]1(C)CCCCCC1.[O-]S(=O)(=O)C(F)(F)F,313.1,1280.5,1,COCC[N+]1(C)CCCCCC1.O=S(=O)([O-])C(F)(F)F,13
2,COCC[N+]1(C)CCCCCC1.[O-]S(=O)(=O)C(F)(F)F,323.1,1273.1,1,COCC[N+]1(C)CCCCCC1.O=S(=O)([O-])C(F)(F)F,14
2,COCC[N+]1(C)CCCCCC1.[O-]S(=O)(=O)C(F)(F)F,333.1,1265.8,1,COCC[N+]1(C)CCCCCC1.O=S(=O)([O-])C(F)(F)F,15
2,COCC[N+]1(C)CCCCCC1.[O-]S(=O)(=O)C(F)(F)F,343.1,1258.5,1,COCC[N+]1(C)CCCCCC1.O=S(=O)([O-])C(F)(F)F,16
2,COCC[N+]1(C)CCCCCC1.[O-]S(=O)(=O)C(F)(F)F,353.1,1251.3,1,COCC[N+]1(C)CCCCCC1.O=S(=O)([O-])C(F)(F)F,17
2,COCC[N+]1(C)CCCCCC1.[O-]S(=O)(=O)C(F)(F)F,363.1,1244.2,1,COCC[N+]1(C)CCCCCC1.O=S(=O)([O-])C(F)(F)F,18
3,COCC[N+]1(C)CCCCCC1.[O-]C(=O)C(F)(F)F,293.1,1221.4,1,COCC[N+]1(C)CCCCCC1.O=C([O-])C(F)(F)F,19
3,COCC[N+]1(C)CCCCCC1.[O-]C(=O)C(F)(F)F,298.1,1217.9,1,COCC[N+]1(C)CCCCCC1.O=C([O-])C(F)(F)F,20
3,COCC[N+]1(C)CCCCCC1.[O-]C(=O)C(F)(F)F,303.1,1214.3,1,COCC[N+]1(C)CCCCCC1.O=C([O-])C(F)(F)F,21
3,COCC[N+]1(C)CCCCCC1.[O-]C(=O)C(F)(F)F,313.1,1207.2,1,COCC[N+]1(C)CCCCCC1.O=C([O-])C(F)(F)F,22
3,COCC[N+]1(C)CCCCCC1.[O-]C(=O)C(F)(F)F,323.1,1200.0,1,COCC[N+]1(C)CCCCCC1.O=C([O-])C(F)(F)F,23
3,COCC[N+]1(C)CCCCCC1.[O-]C(=O)C(F)(F)F,333.1,1193.0,1,COCC[N+]1(C)CCCCCC1.O=C([O-])C(F)(F)F,24
3,COCC[N+]1(C)CCCCCC1.[O-]C(=O)C(F)(F)F,343.1,1186.0,1,COCC[N+]1(C)CCCCCC1.O=C([O-])C(F)(F)F,25
3,COCC[N+]1(C)CCCCCC1.[O-]C(=O)C(F)(F)F,353.1,1179.1,1,COCC[N+]1(C)CCCCCC1.O=C([O-])C(F)(F)F,26
3,COCC[N+]1(C)CCCCCC1.[O-]C(=O)C(F)(F)F,363.1,1172.2,1,COCC[N+]1(C)CCCCCC1.O=C([O-])C(F)(F)F,27
4,COCC[N+]1(CCOC)CCCCCC1.FC(F)(F)S(=O)(=O)[N-]S(=O)(=O)C(F)(F)F,293.15,1343.8,1,COCC[N+]1(CCOC)CCCCCC1.O=S(=O)([N-]S(=O)(=O)C(F)(F)F)C(F)(F)F,28
4,COCC[N+]1(CCOC)CCCCCC1.FC(F)(F)S(=O)(=O)[N-]S(=O)(=O)C(F)(F)F,298.15,1339.3,1,COCC[N+]1(CCOC)CCCCCC1.O=S(=O)([N-]S(=O)(=O)C(F)(F)F)C(F)(F)F,29
4,COCC[N+]1(CCOC)CCCCCC1.FC(F)(F)S(=O)(=O)[N-]S(=O)(=O)C(F)(F)F,303.15,1334.9,1,COCC[N+]1(CCOC)CCCCCC1.O=S(=O)([N-]S(=O)(=O)C(F)(F)F)C(F)(F)F,30
4,COCC[N+]1(CCOC)CCCCCC1.FC(F)(F)S(=O)(=O)[N-]S(=O)(=O)C(F)(F)F,313.15,1325.8,1,COCC[N+]1(CCOC)CCCCCC1.O=S(=O)([N-]S(=O)(=O)C(F)(F)F)C(F)(F)F,31
4,COCC[N+]1(CCOC)CCCCCC1.FC(F)(F)S(=O)(=O)[N-]S(=O)(=O)C(F)(F)F,323.15,1317.0,1,COCC[N+]1(CCOC)CCCCCC1.O=S(=O)([N-]S(=O)(=O)C(F)(F)F)C(F)(F)F,32
4,COCC[N+]1(CCOC)CCCCCC1.FC(F)(F)S(=O)(=O)[N-]S(=O)(=O)C(F)(F)F,333.15,1307.5,1,COCC[N+]1(CCOC)CCCCCC1.O=S(=O)([N-]S(=O)(=O)C(F)(F)F)C(F)(F)F,33
4,COCC[N+]1(CCOC)CCCCCC1.FC(F)(F)S(=O)(=O)[N-]S(=O)(=O)C(F)(F)F,343.15,1298.6,1,COCC[N+]1(CCOC)CCCCCC1.O=S(=O)([N-]S(=O)(=O)C(F)(F)F)C(F)(F)F,34
4,COCC[N+]1(CCOC)CCCCCC1.FC(F)(F)S(=O)(=O)[N-]S(=O)(=O)C(F)(F)F,353.15,1289.6,1,COCC[N+]1(CCOC)CCCCCC1.O=S(=O)([N-]S(=O)(=O)C(F)(F)F)C(F)(F)F,35
4,COCC[N+]1(CCOC)CCCCCC1.FC(F)(F)S(=O)(=O)[N-]S(=O)(=O)C(F)(F)F,363.15,1280.5,1,COCC[N+]1(CCOC)CCCCCC1.O=S(=O)([N-]S(=O)(=O)C(F)(F)F)C(F)(F)F,36
5,CCCC[N+]1(C)CCCCCC1.FC(F)(F)S(=O)(=O)[N-]S(=O)(=O)C(F)(F)F,293.15,1377.3,1,CCCC[N+]1(C)CCCCCC1.O=S(=O)([N-]S(=O)(=O)C(F)(F)F)C(F)(F)F,37
5,CCCC[N+]1(C)CCCCCC1.FC(F)(F)S(=O)(=O)[N-]S(=O)(=O)C(F)(F)F,298.15,1372.9,1,CCCC[N+]1(C)CCCCCC1.O=S(=O)([N-]S(=O)(=O)C(F)(F)F)C(F)(F)F,38
5,CCCC[N+]1(C)CCCCCC1.FC(F)(F)S(=O)(=O)[N-]S(=O)(=O)C(F)(F)F,303.15,1368.5,1,CCCC[N+]1(C)CCCCCC1.O=S(=O)([N-]S(=O)(=O)C(F)(F)F)C(F)(F)F,39
5,CCCC[N+]1(C)CCCCCC1.FC(F)(F)S(=O)(=O)[N-]S(=O)(=O)C(F)(F)F,313.15,1359.7,1,CCCC[N+]1(C)CCCCCC1.O=S(=O)([N-]S(=O)(=O)C(F)(F)F)C(F)(F)F,40
5,CCCC[N+]1(C)CCCCCC1.FC(F)(F)S(=O)(=O)[N-]S(=O)(=O)C(F)(F)F,323.15,1351.0,1,CCCC[N+]1(C)CCCCCC1.O=S(=O)([N-]S(=O)(=O)C(F)(F)F)C(F)(F)F,41
5,CCCC[N+]1(C)CCCCCC1.FC(F)(F)S(=O)(=O)[N-]S(=O)(=O)C(F)(F)F,333.15,1342.5,1,CCCC[N+]1(C)CCCCCC1.O=S(=O)([N-]S(=O)(=O)C(F)(F)F)C(F)(F)F,42
5,CCCC[N+]1(C)CCCCCC1.FC(F)(F)S(=O)(=O)[N-]S(=O)(=O)C(F)(F)F,343.15,1334.1,1,CCCC[N+]1(C)CCCCCC1.O=S(=O)([N-]S(=O)(=O)C(F)(F)F)C(F)(F)F,43
5,CCCC[N+]1(C)CCCCCC1.FC(F)(F)S(=O)(=O)[N-]S(=O)(=O)C(F)(F)F,353.15,1325.7,1,CCCC[N+]1(C)CCCCCC1.O=S(=O)([N-]S(=O)(=O)C(F)(F)F)C(F)(F)F,44
5,CCCC[N+]1(C)CCCCCC1.FC(F)(F)S(=O)(=O)[N-]S(=O)(=O)C(F)(F)F,363.15,1317.3,1,CCCC[N+]1(C)CCCCCC1.O=S(=O)([N-]S(=O)(=O)C(F)(F)F)C(F)(F)F,45
6,CCCCCC[N+]1(C)CCCCCC1.FC(F)(F)S(=O)(=O)[N-]S(=O)(=O)C(F)(F)F,303.1,1310.9,1,CCCCCC[N+]1(C)CCCCCC1.O=S(=O)([N-]S(=O)(=O)C(F)(F)F)C(F)(F)F,46
6,CCCCCC[N+]1(C)CCCCCC1.FC(F)(F)S(=O)(=O)[N-]S(=O)(=O)C(F)(F)F,313.1,1302.6,1,CCCCCC[N+]1(C)CCCCCC1.O=S(=O)([N-]S(=O)(=O)C(F)(F)F)C(F)(F)F,47
6,CCCCCC[N+]1(C)CCCCCC1.FC(F)(F)S(=O)(=O)[N-]S(=O)(=O)C(F)(F)F,323.1,1294.3,1,CCCCCC[N+]1(C)CCCCCC1.O=S(=O)([N-]S(=O)(=O)C(F)(F)F)C(F)(F)F,48
6,CCCCCC[N+]1(C)CCCCCC1.FC(F)(F)S(=O)(=O)[N-]S(=O)(=O)C(F)(F)F,333.1,1286.1,1,CCCCCC[N+]1(C)CCCCCC1.O=S(=O)([N-]S(=O)(=O)C(F)(F)F)C(F)(F)F,49
6,CCCCCC[N+]1(C)CCCCCC1.FC(F)(F)S(=O)(=O)[N-]S(=O)(=O)C(F)(F)F,343.1,1278.0,1,CCCCCC[N+]1(C)CCCCCC1.O=S(=O)([N-]S(=O)(=O)C(F)(F)F)C(F)(F)F,50
6,CCCCCC[N+]1(C)CCCCCC1.FC(F)(F)S(=O)(=O)[N-]S(=O)(=O)C(F)(F)F,353.1,1270.0,1,CCCCCC[N+]1(C)CCCCCC1.O=S(=O)([N-]S(=O)(=O)C(F)(F)F)C(F)(F)F,51
6,CCCCCC[N+]1(C)CCCCCC1.FC(F)(F)S(=O)(=O)[N-]S(=O)(=O)C(F)(F)F,363.1,1261.7,1,CCCCCC[N+]1(C)CCCCCC1.O=S(=O)([N-]S(=O)(=O)C(F)(F)F)C(F)(F)F,52
7,COCCOCC[N+]1(C)CCCCCC1.FC(F)(F)S(=O)(=O)[N-]S(=O)(=O)C(F)(F)F,293.15,1399.2,1,COCCOCC[N+]1(C)CCCCCC1.O=S(=O)([N-]S(=O)(=O)C(F)(F)F)C(F)(F)F,53
7,COCCOCC[N+]1(C)CCCCCC1.FC(F)(F)S(=O)(=O)[N-]S(=O)(=O)C(F)(F)F,298.15,1394.9,1,COCCOCC[N+]1(C)CCCCCC1.O=S(=O)([N-]S(=O)(=O)C(F)(F)F)C(F)(F)F,54
7,COCCOCC[N+]1(C)CCCCCC1.FC(F)(F)S(=O)(=O)[N-]S(=O)(=O)C(F)(F)F,303.15,1390.2,1,COCCOCC[N+]1(C)CCCCCC1.O=S(=O)([N-]S(=O)(=O)C(F)(F)F)C(F)(F)F,55
7,COCCOCC[N+]1(C)CCCCCC1.FC(F)(F)S(=O)(=O)[N-]S(=O)(=O)C(F)(F)F,313.15,1380.8,1,COCCOCC[N+]1(C)CCCCCC1.O=S(=O)([N-]S(=O)(=O)C(F)(F)F)C(F)(F)F,56
7,COCCOCC[N+]1(C)CCCCCC1.FC(F)(F)S(=O)(=O)[N-]S(=O)(=O)C(F)(F)F,323.15,1371.5,1,COCCOCC[N+]1(C)CCCCCC1.O=S(=O)([N-]S(=O)(=O)C(F)(F)F)C(F)(F)F,57
7,COCCOCC[N+]1(C)CCCCCC1.FC(F)(F)S(=O)(=O)[N-]S(=O)(=O)C(F)(F)F,333.15,1361.7,1,COCCOCC[N+]1(C)CCCCCC1.O=S(=O)([N-]S(=O)(=O)C(F)(F)F)C(F)(F)F,58
7,COCCOCC[N+]1(C)CCCCCC1.FC(F)(F)S(=O)(=O)[N-]S(=O)(=O)C(F)(F)F,343.15,1351.6,1,COCCOCC[N+]1(C)CCCCCC1.O=S(=O)([N-]S(=O)(=O)C(F)(F)F)C(F)(F)F,59
7,COCCOCC[N+]1(C)CCCCCC1.FC(F)(F)S(=O)(=O)[N-]S(=O)(=O)C(F)(F)F,353.15,1340.8,1,COCCOCC[N+]1(C)CCCCCC1.O=S(=O)([N-]S(=O)(=O)C(F)(F)F)C(F)(F)F,60
7,COCCOCC[N+]1(C)CCCCCC1.FC(F)(F)S(=O)(=O)[N-]S(=O)(=O)C(F)(F)F,363.15,1327.5,1,COCCOCC[N+]1(C)CCCCCC1.O=S(=O)([N-]S(=O)(=O)C(F)(F)F)C(F)(F)F,61
8,COCCOCC[N+]1(C)CCCCCC1.[O-]S(=O)(=O)C(F)(F)F,293.1,1269.5,1,COCCOCC[N+]1(C)CCCCCC1.O=S(=O)([O-])C(F)(F)F,62
8,COCCOCC[N+]1(C)CCCCCC1.[O-]S(=O)(=O)C(F)(F)F,298.1,1266.1,1,COCCOCC[N+]1(C)CCCCCC1.O=S(=O)([O-])C(F)(F)F,63
8,COCCOCC[N+]1(C)CCCCCC1.[O-]S(=O)(=O)C(F)(F)F,303.1,1262.1,1,COCCOCC[N+]1(C)CCCCCC1.O=S(=O)([O-])C(F)(F)F,64
8,COCCOCC[N+]1(C)CCCCCC1.[O-]S(=O)(=O)C(F)(F)F,313.1,1254.8,1,COCCOCC[N+]1(C)CCCCCC1.O=S(=O)([O-])C(F)(F)F,65
8,COCCOCC[N+]1(C)CCCCCC1.[O-]S(=O)(=O)C(F)(F)F,323.1,1247.4,1,COCCOCC[N+]1(C)CCCCCC1.O=S(=O)([O-])C(F)(F)F,66
8,COCCOCC[N+]1(C)CCCCCC1.[O-]S(=O)(=O)C(F)(F)F,333.1,1240.1,1,COCCOCC[N+]1(C)CCCCCC1.O=S(=O)([O-])C(F)(F)F,67
8,COCCOCC[N+]1(C)CCCCCC1.[O-]S(=O)(=O)C(F)(F)F,343.1,1232.7,1,COCCOCC[N+]1(C)CCCCCC1.O=S(=O)([O-])C(F)(F)F,68
8,COCCOCC[N+]1(C)CCCCCC1.[O-]S(=O)(=O)C(F)(F)F,353.1,1225.4,1,COCCOCC[N+]1(C)CCCCCC1.O=S(=O)([O-])C(F)(F)F,69
8,COCCOCC[N+]1(C)CCCCCC1.[O-]S(=O)(=O)C(F)(F)F,363.1,1218.1,1,COCCOCC[N+]1(C)CCCCCC1.O=S(=O)([O-])C(F)(F)F,70
9,COCCOCC[N+]1(C)CCCCCC1.[O-]C(=O)C(F)(F)F,293.1,1205.8,1,COCCOCC[N+]1(C)CCCCCC1.O=C([O-])C(F)(F)F,71
9,COCCOCC[N+]1(C)CCCCCC1.[O-]C(=O)C(F)(F)F,298.1,1202.2,1,COCCOCC[N+]1(C)CCCCCC1.O=C([O-])C(F)(F)F,72
9,COCCOCC[N+]1(C)CCCCCC1.[O-]C(=O)C(F)(F)F,303.1,1198.6,1,COCCOCC[N+]1(C)CCCCCC1.O=C([O-])C(F)(F)F,73
9,COCCOCC[N+]1(C)CCCCCC1.[O-]C(=O)C(F)(F)F,313.1,1191.4,1,COCCOCC[N+]1(C)CCCCCC1.O=C([O-])C(F)(F)F,74
9,COCCOCC[N+]1(C)CCCCCC1.[O-]C(=O)C(F)(F)F,323.1,1184.3,1,COCCOCC[N+]1(C)CCCCCC1.O=C([O-])C(F)(F)F,75
9,COCCOCC[N+]1(C)CCCCCC1.[O-]C(=O)C(F)(F)F,333.1,1177.3,1,COCCOCC[N+]1(C)CCCCCC1.O=C([O-])C(F)(F)F,76
9,COCCOCC[N+]1(C)CCCCCC1.[O-]C(=O)C(F)(F)F,343.1,1170.3,1,COCCOCC[N+]1(C)CCCCCC1.O=C([O-])C(F)(F)F,77
9,COCCOCC[N+]1(C)CCCCCC1.[O-]C(=O)C(F)(F)F,353.1,1163.4,1,COCCOCC[N+]1(C)CCCCCC1.O=C([O-])C(F)(F)F,78
9,COCCOCC[N+]1(C)CCCCCC1.[O-]C(=O)C(F)(F)F,363.1,1156.6,1,COCCOCC[N+]1(C)CCCCCC1.O=C([O-])C(F)(F)F,79
10,COCCOCC[N+]1(CCOCCOC)CCCCCC1.FC(F)(F)S(=O)(=O)[N-]S(=O)(=O)C(F)(F)F,293.15,1357.2,1,COCCOCC[N+]1(CCOCCOC)CCCCCC1.O=S(=O)([N-]S(=O)(=O)C(F)(F)F)C(F)(F)F,80
10,COCCOCC[N+]1(CCOCCOC)CCCCCC1.FC(F)(F)S(=O)(=O)[N-]S(=O)(=O)C(F)(F)F,298.15,1352.7,1,COCCOCC[N+]1(CCOCCOC)CCCCCC1.O=S(=O)([N-]S(=O)(=O)C(F)(F)F)C(F)(F)F,81
10,COCCOCC[N+]1(CCOCCOC)CCCCCC1.FC(F)(F)S(=O)(=O)[N-]S(=O)(=O)C(F)(F)F,303.15,1348.3,1,COCCOCC[N+]1(CCOCCOC)CCCCCC1.O=S(=O)([N-]S(=O)(=O)C(F)(F)F)C(F)(F)F,82
10,COCCOCC[N+]1(CCOCCOC)CCCCCC1.FC(F)(F)S(=O)(=O)[N-]S(=O)(=O)C(F)(F)F,313.15,1339.3,1,COCCOCC[N+]1(CCOCCOC)CCCCCC1.O=S(=O)([N-]S(=O)(=O)C(F)(F)F)C(F)(F)F,83
10,COCCOCC[N+]1(CCOCCOC)CCCCCC1.FC(F)(F)S(=O)(=O)[N-]S(=O)(=O)C(F)(F)F,323.15,1330.6,1,COCCOCC[N+]1(CCOCCOC)CCCCCC1.O=S(=O)([N-]S(=O)(=O)C(F)(F)F)C(F)(F)F,84
10,COCCOCC[N+]1(CCOCCOC)CCCCCC1.FC(F)(F)S(=O)(=O)[N-]S(=O)(=O)C(F)(F)F,333.15,1322.0,1,COCCOCC[N+]1(CCOCCOC)CCCCCC1.O=S(=O)([N-]S(=O)(=O)C(F)(F)F)C(F)(F)F,85
10,COCCOCC[N+]1(CCOCCOC)CCCCCC1.FC(F)(F)S(=O)(=O)[N-]S(=O)(=O)C(F)(F)F,343.15,1313.5,1,COCCOCC[N+]1(CCOCCOC)CCCCCC1.O=S(=O)([N-]S(=O)(=O)C(F)(F)F)C(F)(F)F,86
10,COCCOCC[N+]1(CCOCCOC)CCCCCC1.FC(F)(F)S(=O)(=O)[N-]S(=O)(=O)C(F)(F)F,353.15,1305.0,1,COCCOCC[N+]1(CCOCCOC)CCCCCC1.O=S(=O)([N-]S(=O)(=O)C(F)(F)F)C(F)(F)F,87
10,COCCOCC[N+]1(CCOCCOC)CCCCCC1.FC(F)(F)S(=O)(=O)[N-]S(=O)(=O)C(F)(F)F,363.15,1296.6,1,COCCOCC[N+]1(CCOCCOC)CCCCCC1.O=S(=O)([N-]S(=O)(=O)C(F)(F)F)C(F)(F)F,88
11,CCSc1[nH+]c2ccccc2s1.CCOP([O-])(=O)OCC,294.2,1230.0,1,CCOP(=O)([O-])OCC.CCSc1[nH+]c2ccccc2s1,89
12,CC[N+](C)=C1N(C)CCN1C.FC(F)(F)S(=O)(=O)[N-]S(=O)(=O)C(F)(F)F,298.2,1440.0,1,CC[N+](C)=C1N(C)CCN1C.O=S(=O)([N-]S(=O)(=O)C(F)(F)F)C(F)(F)F,90
13,CC[N+](CC)=C1N(C)CCN1C.FC(F)(F)S(=O)(=O)[N-]S(=O)(=O)C(F)(F)F,298.2,1400.0,1,CC[N+](CC)=C1N(C)CCN1C.O=S(=O)([N-]S(=O)(=O)C(F)(F)F)C(F)(F)F,91
14,CCC[N+](C)=C1N(C)CCN1C.FC(F)(F)S(=O)(=O)[N-]S(=O)(=O)C(F)(F)F,298.2,1430.0,1,CCC[N+](C)=C1N(C)CCN1C.O=S(=O)([N-]S(=O)(=O)C(F)(F)F)C(F)(F)F,92
15,CCCCCCCCCCN(CCCCCCCCCC)c1c(N(CCCCCCCCCC)CCCCCCCCCC)[c+]1N(CCCCCCCCCC)CCCCCCCCCC.N#C[N-]C#N,293.15,890.0,1,CCCCCCCCCCN(CCCCCCCCCC)c1c(N(CCCCCCCCCC)CCCCCCCCCC)[c+]1N(CCCCCCCCCC)CCCCCCCCCC.N#C[N-]C#N,93
15,CCCCCCCCCCN(CCCCCCCCCC)c1c(N(CCCCCCCCCC)CCCCCCCCCC)[c+]1N(CCCCCCCCCC)CCCCCCCCCC.N#C[N-]C#N,303.15,884.0,1,CCCCCCCCCCN(CCCCCCCCCC)c1c(N(CCCCCCCCCC)CCCCCCCCCC)[c+]1N(CCCCCCCCCC)CCCCCCCCCC.N#C[N-]C#N,94
15,CCCCCCCCCCN(CCCCCCCCCC)c1c(N(CCCCCCCCCC)CCCCCCCCCC)[c+]1N(CCCCCCCCCC)CCCCCCCCCC.N#C[N-]C#N,313.15,878.0,1,CCCCCCCCCCN(CCCCCCCCCC)c1c(N(CCCCCCCCCC)CCCCCCCCCC)[c+]1N(CCCCCCCCCC)CCCCCCCCCC.N#C[N-]C#N,95
15,CCCCCCCCCCN(CCCCCCCCCC)c1c(N(CCCCCCCCCC)CCCCCCCCCC)[c+]1N(CCCCCCCCCC)CCCCCCCCCC.N#C[N-]C#N,323.15,872.0,1,CCCCCCCCCCN(CCCCCCCCCC)c1c(N(CCCCCCCCCC)CCCCCCCCCC)[c+]1N(CCCCCCCCCC)CCCCCCCCCC.N#C[N-]C#N,96
15,CCCCCCCCCCN(CCCCCCCCCC)c1c(N(CCCCCCCCCC)CCCCCCCCCC)[c+]1N(CCCCCCCCCC)CCCCCCCCCC.N#C[N-]C#N,333.15,866.0,1,CCCCCCCCCCN(CCCCCCCCCC)c1c(N(CCCCCCCCCC)CCCCCCCCCC)[c+]1N(CCCCCCCCCC)CCCCCCCCCC.N#C[N-]C#N,97
15,CCCCCCCCCCN(CCCCCCCCCC)c1c(N(CCCCCCCCCC)CCCCCCCCCC)[c+]1N(CCCCCCCCCC)CCCCCCCCCC.N#C[N-]C#N,343.15,860.0,1,CCCCCCCCCCN(CCCCCCCCCC)c1c(N(CCCCCCCCCC)CCCCCCCCCC)[c+]1N(CCCCCCCCCC)CCCCCCCCCC.N#C[N-]C#N,98
15,CCCCCCCCCCN(CCCCCCCCCC)c1c(N(CCCCCCCCCC)CCCCCCCCCC)[c+]1N(CCCCCCCCCC)CCCCCCCCCC.N#C[N-]C#N,353.15,854.0,1,CCCCCCCCCCN(CCCCCCCCCC)c1c(N(CCCCCCCCCC)CCCCCCCCCC)[c+]1N(CCCCCCCCCC)CCCCCCCCCC.N#C[N-]C#N,99
15,CCCCCCCCCCN(CCCCCCCCCC)c1c(N(CCCCCCCCCC)CCCCCCCCCC)[c+]1N(CCCCCCCCCC)CCCCCCCCCC.N#C[N-]C#N,363.15,849.0,1,CCCCCCCCCCN(CCCCCCCCCC)c1c(N(CCCCCCCCCC)CCCCCCCCCC)[c+]1N(CCCCCCCCCC)CCCCCCCCCC.N#C[N-]C#N,100
16,CCCCCCCCCCN(CCCCCCCCCC)c1c(N(CCCCCCCCCC)CCCCCCCCCC)[c+]1N(CCCCCCCCCC)CCCCCCCCCC.FC(F)(F)S(=O)(=O)[N-]S(=O)(=O)C(F)(F)F,293.15,991.0,1,CCCCCCCCCCN(CCCCCCCCCC)c1c(N(CCCCCCCCCC)CCCCCCCCCC)[c+]1N(CCCCCCCCCC)CCCCCCCCCC.O=S(=O)([N-]S(=O)(=O)C(F)(F)F)C(F)(F)F,101
16,CCCCCCCCCCN(CCCCCCCCCC)c1c(N(CCCCCCCCCC)CCCCCCCCCC)[c+]1N(CCCCCCCCCC)CCCCCCCCCC.FC(F)(F)S(=O)(=O)[N-]S(=O)(=O)C(F)(F)F,303.15,984.0,1,CCCCCCCCCCN(CCCCCCCCCC)c1c(N(CCCCCCCCCC)CCCCCCCCCC)[c+]1N(CCCCCCCCCC)CCCCCCCCCC.O=S(=O)([N-]S(=O)(=O)C(F)(F)F)C(F)(F)F,102
16,CCCCCCCCCCN(CCCCCCCCCC)c1c(N(CCCCCCCCCC)CCCCCCCCCC)[c+]1N(CCCCCCCCCC)CCCCCCCCCC.FC(F)(F)S(=O)(=O)[N-]S(=O)(=O)C(F)(F)F,313.15,977.0,1,CCCCCCCCCCN(CCCCCCCCCC)c1c(N(CCCCCCCCCC)CCCCCCCCCC)[c+]1N(CCCCCCCCCC)CCCCCCCCCC.O=S(=O)([N-]S(=O)(=O)C(F)(F)F)C(F)(F)F,103
16,CCCCCCCCCCN(CCCCCCCCCC)c1c(N(CCCCCCCCCC)CCCCCCCCCC)[c+]1N(CCCCCCCCCC)CCCCCCCCCC.FC(F)(F)S(=O)(=O)[N-]S(=O)(=O)C(F)(F)F,323.15,970.0,1,CCCCCCCCCCN(CCCCCCCCCC)c1c(N(CCCCCCCCCC)CCCCCCCCCC)[c+]1N(CCCCCCCCCC)CCCCCCCCCC.O=S(=O)([N-]S(=O)(=O)C(F)(F)F)C(F)(F)F,104
16,CCCCCCCCCCN(CCCCCCCCCC)c1c(N(CCCCCCCCCC)CCCCCCCCCC)[c+]1N(CCCCCCCCCC)CCCCCCCCCC.FC(F)(F)S(=O)(=O)[N-]S(=O)(=O)C(F)(F)F,333.15,964.0,1,CCCCCCCCCCN(CCCCCCCCCC)c1c(N(CCCCCCCCCC)CCCCCCCCCC)[c+]1N(CCCCCCCCCC)CCCCCCCCCC.O=S(=O)([N-]S(=O)(=O)C(F)(F)F)C(F)(F)F,105
16,CCCCCCCCCCN(CCCCCCCCCC)c1c(N(CCCCCCCCCC)CCCCCCCCCC)[c+]1N(CCCCCCCCCC)CCCCCCCCCC.FC(F)(F)S(=O)(=O)[N-]S(=O)(=O)C(F)(F)F,343.15,957.0,1,CCCCCCCCCCN(CCCCCCCCCC)c1c(N(CCCCCCCCCC)CCCCCCCCCC)[c+]1N(CCCCCCCCCC)CCCCCCCCCC.O=S(=O)([N-]S(=O)(=O)C(F)(F)F)C(F)(F)F,106
16,CCCCCCCCCCN(CCCCCCCCCC)c1c(N(CCCCCCCCCC)CCCCCCCCCC)[c+]1N(CCCCCCCCCC)CCCCCCCCCC.FC(F)(F)S(=O)(=O)[N-]S(=O)(=O)C(F)(F)F,353.15,950.0,1,CCCCCCCCCCN(CCCCCCCCCC)c1c(N(CCCCCCCCCC)CCCCCCCCCC)[c+]1N(CCCCCCCCCC)CCCCCCCCCC.O=S(=O)([N-]S(=O)(=O)C(F)(F)F)C(F)(F)F,107
16,CCCCCCCCCCN(CCCCCCCCCC)c1c(N(CCCCCCCCCC)CCCCCCCCCC)[c+]1N(CCCCCCCCCC)CCCCCCCCCC.FC(F)(F)S(=O)(=O)[N-]S(=O)(=O)C(F)(F)F,363.15,943.0,1,CCCCCCCCCCN(CCCCCCCCCC)c1c(N(CCCCCCCCCC)CCCCCCCCCC)[c+]1N(CCCCCCCCCC)CCCCCCCCCC.O=S(=O)([N-]S(=O)(=O)C(F)(F)F)C(F)(F)F,108
17,CCN(C)c1c(N(C)CC)[c+]1N(C)CC.FC(F)(F)S(=O)(=O)[N-]S(=O)(=O)C(F)(F)F,293.15,1333.0,1,CCN(C)c1c(N(C)CC)[c+]1N(C)CC.O=S(=O)([N-]S(=O)(=O)C(F)(F)F)C(F)(F)F,109
17,CCN(C)c1c(N(C)CC)[c+]1N(C)CC.FC(F)(F)S(=O)(=O)[N-]S(=O)(=O)C(F)(F)F,303.15,1324.0,1,CCN(C)c1c(N(C)CC)[c+]1N(C)CC.O=S(=O)([N-]S(=O)(=O)C(F)(F)F)C(F)(F)F,110
17,CCN(C)c1c(N(C)CC)[c+]1N(C)CC.FC(F)(F)S(=O)(=O)[N-]S(=O)(=O)C(F)(F)F,313.15,1315.0,1,CCN(C)c1c(N(C)CC)[c+]1N(C)CC.O=S(=O)([N-]S(=O)(=O)C(F)(F)F)C(F)(F)F,111
17,CCN(C)c1c(N(C)CC)[c+]1N(C)CC.FC(F)(F)S(=O)(=O)[N-]S(=O)(=O)C(F)(F)F,323.15,1306.0,1,CCN(C)c1c(N(C)CC)[c+]1N(C)CC.O=S(=O)([N-]S(=O)(=O)C(F)(F)F)C(F)(F)F,112
17,CCN(C)c1c(N(C)CC)[c+]1N(C)CC.FC(F)(F)S(=O)(=O)[N-]S(=O)(=O)C(F)(F)F,333.15,1297.0,1,CCN(C)c1c(N(C)CC)[c+]1N(C)CC.O=S(=O)([N-]S(=O)(=O)C(F)(F)F)C(F)(F)F,113
17,CCN(C)c1c(N(C)CC)[c+]1N(C)CC.FC(F)(F)S(=O)(=O)[N-]S(=O)(=O)C(F)(F)F,343.15,1288.0,1,CCN(C)c1c(N(C)CC)[c+]1N(C)CC.O=S(=O)([N-]S(=O)(=O)C(F)(F)F)C(F)(F)F,114
17,CCN(C)c1c(N(C)CC)[c+]1N(C)CC.FC(F)(F)S(=O)(=O)[N-]S(=O)(=O)C(F)(F)F,353.15,1279.0,1,CCN(C)c1c(N(C)CC)[c+]1N(C)CC.O=S(=O)([N-]S(=O)(=O)C(F)(F)F)C(F)(F)F,115
17,CCN(C)c1c(N(C)CC)[c+]1N(C)CC.FC(F)(F)S(=O)(=O)[N-]S(=O)(=O)C(F)(F)F,363.15,1270.0,1,CCN(C)c1c(N(C)CC)[c+]1N(C)CC.O=S(=O)([N-]S(=O)(=O)C(F)(F)F)C(F)(F)F,116
18,CCN(CC)c1c(N(CC)CC)[c+]1N(C)C.N#C[N-]C#N,293.15,1023.0,1,CCN(CC)c1c(N(CC)CC)[c+]1N(C)C.N#C[N-]C#N,117
18,CCN(CC)c1c(N(CC)CC)[c+]1N(C)C.N#C[N-]C#N,303.15,1017.0,1,CCN(CC)c1c(N(CC)CC)[c+]1N(C)C.N#C[N-]C#N,118
18,CCN(CC)c1c(N(CC)CC)[c+]1N(C)C.N#C[N-]C#N,313.15,1010.0,1,CCN(CC)c1c(N(CC)CC)[c+]1N(C)C.N#C[N-]C#N,119
18,CCN(CC)c1c(N(CC)CC)[c+]1N(C)C.N#C[N-]C#N,323.15,1004.0,1,CCN(CC)c1c(N(CC)CC)[c+]1N(C)C.N#C[N-]C#N,120
18,CCN(CC)c1c(N(CC)CC)[c+]1N(C)C.N#C[N-]C#N,333.15,998.0,1,CCN(CC)c1c(N(CC)CC)[c+]1N(C)C.N#C[N-]C#N,121
18,CCN(CC)c1c(N(CC)CC)[c+]1N(C)C.N#C[N-]C#N,343.15,992.0,1,CCN(CC)c1c(N(CC)CC)[c+]1N(C)C.N#C[N-]C#N,122
18,CCN(CC)c1c(N(CC)CC)[c+]1N(C)C.N#C[N-]C#N,353.15,986.0,1,CCN(CC)c1c(N(CC)CC)[c+]1N(C)C.N#C[N-]C#N,123
18,CCN(CC)c1c(N(CC)CC)[c+]1N(C)C.N#C[N-]C#N,363.15,980.0,1,CCN(CC)c1c(N(CC)CC)[c+]1N(C)C.N#C[N-]C#N,124
19,CCN(CC)c1c(N(CC)CC)[c+]1N(C)C.FC(F)(F)S(=O)(=O)[N-]S(=O)(=O)C(F)(F)F,293.15,1308.0,1,CCN(CC)c1c(N(CC)CC)[c+]1N(C)C.O=S(=O)([N-]S(=O)(=O)C(F)(F)F)C(F)(F)F,125
19,CCN(CC)c1c(N(CC)CC)[c+]1N(C)C.FC(F)(F)S(=O)(=O)[N-]S(=O)(=O)C(F)(F)F,303.15,1299.0,1,CCN(CC)c1c(N(CC)CC)[c+]1N(C)C.O=S(=O)([N-]S(=O)(=O)C(F)(F)F)C(F)(F)F,126
19,CCN(CC)c1c(N(CC)CC)[c+]1N(C)C.FC(F)(F)S(=O)(=O)[N-]S(=O)(=O)C(F)(F)F,313.15,1291.0,1,CCN(CC)c1c(N(CC)CC)[c+]1N(C)C.O=S(=O)([N-]S(=O)(=O)C(F)(F)F)C(F)(F)F,127
19,CCN(CC)c1c(N(CC)CC)[c+]1N(C)C.FC(F)(F)S(=O)(=O)[N-]S(=O)(=O)C(F)(F)F,323.15,1282.0,1,CCN(CC)c1c(N(CC)CC)[c+]1N(C)C.O=S(=O)([N-]S(=O)(=O)C(F)(F)F)C(F)(F)F,128
19,CCN(CC)c1c(N(CC)CC)[c+]1N(C)C.FC(F)(F)S(=O)(=O)[N-]S(=O)(=O)C(F)(F)F,333.15,1273.0,1,CCN(CC)c1c(N(CC)CC)[c+]1N(C)C.O=S(=O)([N-]S(=O)(=O)C(F)(F)F)C(F)(F)F,129
19,CCN(CC)c1c(N(CC)CC)[c+]1N(C)C.FC(F)(F)S(=O)(=O)[N-]S(=O)(=O)C(F)(F)F,343.15,1264.0,1,CCN(CC)c1c(N(CC)CC)[c+]1N(C)C.O=S(=O)([N-]S(=O)(=O)C(F)(F)F)C(F)(F)F,130
19,CCN(CC)c1c(N(CC)CC)[c+]1N(C)C.FC(F)(F)S(=O)(=O)[N-]S(=O)(=O)C(F)(F)F,353.15,1256.0,1,CCN(CC)c1c(N(CC)CC)[c+]1N(C)C.O=S(=O)([N-]S(=O)(=O)C(F)(F)F)C(F)(F)F,131
19,CCN(CC)c1c(N(CC)CC)[c+]1N(C)C.FC(F)(F)S(=O)(=O)[N-]S(=O)(=O)C(F)(F)F,363.15,1247.0,1,CCN(CC)c1c(N(CC)CC)[c+]1N(C)C.O=S(=O)([N-]S(=O)(=O)C(F)(F)F)C(F)(F)F,132
20,CCN(CC)c1c(N(CC)CC)[c+]1N(CC)CC.N#C[N-]C#N,278.15,1016.38,1,CCN(CC)c1c(N(CC)CC)[c+]1N(CC)CC.N#C[N-]C#N,133
20,CCN(CC)c1c(N(CC)CC)[c+]1N(CC)CC.N#C[N-]C#N,283.15,1013.27,1,CCN(CC)c1c(N(CC)CC)[c+]1N(CC)CC.N#C[N-]C#N,134
20,CCN(CC)c1c(N(CC)CC)[c+]1N(CC)CC.N#C[N-]C#N,288.15,1010.14,1,CCN(CC)c1c(N(CC)CC)[c+]1N(CC)CC.N#C[N-]C#N,135
20,CCN(CC)c1c(N(CC)CC)[c+]1N(CC)CC.N#C[N-]C#N,293.15,1007.0,1,CCN(CC)c1c(N(CC)CC)[c+]1N(CC)CC.N#C[N-]C#N,136
20,CCN(CC)c1c(N(CC)CC)[c+]1N(CC)CC.N#C[N-]C#N,298.15,1003.91,1,CCN(CC)c1c(N(CC)CC)[c+]1N(CC)CC.N#C[N-]C#N,137
20,CCN(CC)c1c(N(CC)CC)[c+]1N(CC)CC.N#C[N-]C#N,303.15,1000.79,1,CCN(CC)c1c(N(CC)CC)[c+]1N(CC)CC.N#C[N-]C#N,138
20,CCN(CC)c1c(N(CC)CC)[c+]1N(CC)CC.N#C[N-]C#N,308.15,997.7,1,CCN(CC)c1c(N(CC)CC)[c+]1N(CC)CC.N#C[N-]C#N,139
20,CCN(CC)c1c(N(CC)CC)[c+]1N(CC)CC.N#C[N-]C#N,313.15,994.62,1,CCN(CC)c1c(N(CC)CC)[c+]1N(CC)CC.N#C[N-]C#N,140
20,CCN(CC)c1c(N(CC)CC)[c+]1N(CC)CC.N#C[N-]C#N,318.15,991.55,1,CCN(CC)c1c(N(CC)CC)[c+]1N(CC)CC.N#C[N-]C#N,141
20,CCN(CC)c1c(N(CC)CC)[c+]1N(CC)CC.N#C[N-]C#N,323.15,988.5,1,CCN(CC)c1c(N(CC)CC)[c+]1N(CC)CC.N#C[N-]C#N,142
20,CCN(CC)c1c(N(CC)CC)[c+]1N(CC)CC.N#C[N-]C#N,328.15,985.46,1,CCN(CC)c1c(N(CC)CC)[c+]1N(CC)CC.N#C[N-]C#N,143
20,CCN(CC)c1c(N(CC)CC)[c+]1N(CC)CC.N#C[N-]C#N,333.15,982.43,1,CCN(CC)c1c(N(CC)CC)[c+]1N(CC)CC.N#C[N-]C#N,144
20,CCN(CC)c1c(N(CC)CC)[c+]1N(CC)CC.N#C[N-]C#N,338.15,979.41,1,CCN(CC)c1c(N(CC)CC)[c+]1N(CC)CC.N#C[N-]C#N,145
20,CCN(CC)c1c(N(CC)CC)[c+]1N(CC)CC.N#C[N-]C#N,343.15,976.41,1,CCN(CC)c1c(N(CC)CC)[c+]1N(CC)CC.N#C[N-]C#N,146
20,CCN(CC)c1c(N(CC)CC)[c+]1N(CC)CC.N#C[N-]C#N,348.15,973.4,1,CCN(CC)c1c(N(CC)CC)[c+]1N(CC)CC.N#C[N-]C#N,147
20,CCN(CC)c1c(N(CC)CC)[c+]1N(CC)CC.N#C[N-]C#N,353.15,970.42,1,CCN(CC)c1c(N(CC)CC)[c+]1N(CC)CC.N#C[N-]C#N,148
20,CCN(CC)c1c(N(CC)CC)[c+]1N(CC)CC.N#C[N-]C#N,293.15,1010.0,1,CCN(CC)c1c(N(CC)CC)[c+]1N(CC)CC.N#C[N-]C#N,149
20,CCN(CC)c1c(N(CC)CC)[c+]1N(CC)CC.N#C[N-]C#N,303.15,1004.0,1,CCN(CC)c1c(N(CC)CC)[c+]1N(CC)CC.N#C[N-]C#N,150
20,CCN(CC)c1c(N(CC)CC)[c+]1N(CC)CC.N#C[N-]C#N,313.15,998.0,1,CCN(CC)c1c(N(CC)CC)[c+]1N(CC)CC.N#C[N-]C#N,151
20,CCN(CC)c1c(N(CC)CC)[c+]1N(CC)CC.N#C[N-]C#N,323.15,992.0,1,CCN(CC)c1c(N(CC)CC)[c+]1N(CC)CC.N#C[N-]C#N,152
20,CCN(CC)c1c(N(CC)CC)[c+]1N(CC)CC.N#C[N-]C#N,333.15,985.0,1,CCN(CC)c1c(N(CC)CC)[c+]1N(CC)CC.N#C[N-]C#N,153
20,CCN(CC)c1c(N(CC)CC)[c+]1N(CC)CC.N#C[N-]C#N,343.15,979.0,1,CCN(CC)c1c(N(CC)CC)[c+]1N(CC)CC.N#C[N-]C#N,154
20,CCN(CC)c1c(N(CC)CC)[c+]1N(CC)CC.N#C[N-]C#N,353.15,973.0,1,CCN(CC)c1c(N(CC)CC)[c+]1N(CC)CC.N#C[N-]C#N,155
20,CCN(CC)c1c(N(CC)CC)[c+]1N(CC)CC.N#C[N-]C#N,363.15,967.0,1,CCN(CC)c1c(N(CC)CC)[c+]1N(CC)CC.N#C[N-]C#N,156
21,CCN(CC)c1c(N(CC)CC)[c+]1N(CC)CC.FC(F)(F)S(=O)(=O)[N-]S(=O)(=O)C(F)(F)F,298.15,1273.41,1,CCN(CC)c1c(N(CC)CC)[c+]1N(CC)CC.O=S(=O)([N-]S(=O)(=O)C(F)(F)F)C(F)(F)F,157
21,CCN(CC)c1c(N(CC)CC)[c+]1N(CC)CC.FC(F)(F)S(=O)(=O)[N-]S(=O)(=O)C(F)(F)F,303.15,1269.05,1,CCN(CC)c1c(N(CC)CC)[c+]1N(CC)CC.O=S(=O)([N-]S(=O)(=O)C(F)(F)F)C(F)(F)F,158
21,CCN(CC)c1c(N(CC)CC)[c+]1N(CC)CC.FC(F)(F)S(=O)(=O)[N-]S(=O)(=O)C(F)(F)F,308.15,1264.7,1,CCN(CC)c1c(N(CC)CC)[c+]1N(CC)CC.O=S(=O)([N-]S(=O)(=O)C(F)(F)F)C(F)(F)F,159
21,CCN(CC)c1c(N(CC)CC)[c+]1N(CC)CC.FC(F)(F)S(=O)(=O)[N-]S(=O)(=O)C(F)(F)F,313.15,1260.36,1,CCN(CC)c1c(N(CC)CC)[c+]1N(CC)CC.O=S(=O)([N-]S(=O)(=O)C(F)(F)F)C(F)(F)F,160
21,CCN(CC)c1c(N(CC)CC)[c+]1N(CC)CC.FC(F)(F)S(=O)(=O)[N-]S(=O)(=O)C(F)(F)F,318.15,1256.04,1,CCN(CC)c1c(N(CC)CC)[c+]1N(CC)CC.O=S(=O)([N-]S(=O)(=O)C(F)(F)F)C(F)(F)F,161
21,CCN(CC)c1c(N(CC)CC)[c+]1N(CC)CC.FC(F)(F)S(=O)(=O)[N-]S(=O)(=O)C(F)(F)F,323.15,1251.73,1,CCN(CC)c1c(N(CC)CC)[c+]1N(CC)CC.O=S(=O)([N-]S(=O)(=O)C(F)(F)F)C(F)(F)F,162
21,CCN(CC)c1c(N(CC)CC)[c+]1N(CC)CC.FC(F)(F)S(=O)(=O)[N-]S(=O)(=O)C(F)(F)F,328.15,1247.43,1,CCN(CC)c1c(N(CC)CC)[c+]1N(CC)CC.O=S(=O)([N-]S(=O)(=O)C(F)(F)F)C(F)(F)F,163
21,CCN(CC)c1c(N(CC)CC)[c+]1N(CC)CC.FC(F)(F)S(=O)(=O)[N-]S(=O)(=O)C(F)(F)F,333.15,1243.16,1,CCN(CC)c1c(N(CC)CC)[c+]1N(CC)CC.O=S(=O)([N-]S(=O)(=O)C(F)(F)F)C(F)(F)F,164
21,CCN(CC)c1c(N(CC)CC)[c+]1N(CC)CC.FC(F)(F)S(=O)(=O)[N-]S(=O)(=O)C(F)(F)F,338.15,1238.89,1,CCN(CC)c1c(N(CC)CC)[c+]1N(CC)CC.O=S(=O)([N-]S(=O)(=O)C(F)(F)F)C(F)(F)F,165
21,CCN(CC)c1c(N(CC)CC)[c+]1N(CC)CC.FC(F)(F)S(=O)(=O)[N-]S(=O)(=O)C(F)(F)F,343.15,1234.64,1,CCN(CC)c1c(N(CC)CC)[c+]1N(CC)CC.O=S(=O)([N-]S(=O)(=O)C(F)(F)F)C(F)(F)F,166
21,CCN(CC)c1c(N(CC)CC)[c+]1N(CC)CC.FC(F)(F)S(=O)(=O)[N-]S(=O)(=O)C(F)(F)F,348.15,1230.42,1,CCN(CC)c1c(N(CC)CC)[c+]1N(CC)CC.O=S(=O)([N-]S(=O)(=O)C(F)(F)F)C(F)(F)F,167
21,CCN(CC)c1c(N(CC)CC)[c+]1N(CC)CC.FC(F)(F)S(=O)(=O)[N-]S(=O)(=O)C(F)(F)F,353.15,1226.19,1,CCN(CC)c1c(N(CC)CC)[c+]1N(CC)CC.O=S(=O)([N-]S(=O)(=O)C(F)(F)F)C(F)(F)F,168
21,CCN(CC)c1c(N(CC)CC)[c+]1N(CC)CC.FC(F)(F)S(=O)(=O)[N-]S(=O)(=O)C(F)(F)F,293.15,1277.0,1,CCN(CC)c1c(N(CC)CC)[c+]1N(CC)CC.O=S(=O)([N-]S(=O)(=O)C(F)(F)F)C(F)(F)F,169
21,CCN(CC)c1c(N(CC)CC)[c+]1N(CC)CC.FC(F)(F)S(=O)(=O)[N-]S(=O)(=O)C(F)(F)F,303.15,1269.0,1,CCN(CC)c1c(N(CC)CC)[c+]1N(CC)CC.O=S(=O)([N-]S(=O)(=O)C(F)(F)F)C(F)(F)F,170
21,CCN(CC)c1c(N(CC)CC)[c+]1N(CC)CC.FC(F)(F)S(=O)(=O)[N-]S(=O)(=O)C(F)(F)F,313.15,1260.0,1,CCN(CC)c1c(N(CC)CC)[c+]1N(CC)CC.O=S(=O)([N-]S(=O)(=O)C(F)(F)F)C(F)(F)F,171
21,CCN(CC)c1c(N(CC)CC)[c+]1N(CC)CC.FC(F)(F)S(=O)(=O)[N-]S(=O)(=O)C(F)(F)F,323.15,1251.0,1,CCN(CC)c1c(N(CC)CC)[c+]1N(CC)CC.O=S(=O)([N-]S(=O)(=O)C(F)(F)F)C(F)(F)F,172
21,CCN(CC)c1c(N(CC)CC)[c+]1N(CC)CC.FC(F)(F)S(=O)(=O)[N-]S(=O)(=O)C(F)(F)F,333.15,1243.0,1,CCN(CC)c1c(N(CC)CC)[c+]1N(CC)CC.O=S(=O)([N-]S(=O)(=O)C(F)(F)F)C(F)(F)F,173
21,CCN(CC)c1c(N(CC)CC)[c+]1N(CC)CC.FC(F)(F)S(=O)(=O)[N-]S(=O)(=O)C(F)(F)F,343.15,1234.0,1,CCN(CC)c1c(N(CC)CC)[c+]1N(CC)CC.O=S(=O)([N-]S(=O)(=O)C(F)(F)F)C(F)(F)F,174
21,CCN(CC)c1c(N(CC)CC)[c+]1N(CC)CC.FC(F)(F)S(=O)(=O)[N-]S(=O)(=O)C(F)(F)F,353.15,1226.0,1,CCN(CC)c1c(N(CC)CC)[c+]1N(CC)CC.O=S(=O)([N-]S(=O)(=O)C(F)(F)F)C(F)(F)F,175
21,CCN(CC)c1c(N(CC)CC)[c+]1N(CC)CC.FC(F)(F)S(=O)(=O)[N-]S(=O)(=O)C(F)(F)F,363.15,1217.0,1,CCN(CC)c1c(N(CC)CC)[c+]1N(CC)CC.O=S(=O)([N-]S(=O)(=O)C(F)(F)F)C(F)(F)F,176
22,CCCN(C)c1c(N(C)C)[c+]1N(C)C.N#C[N-]C#N,293.15,1045.0,1,CCCN(C)c1c(N(C)C)[c+]1N(C)C.N#C[N-]C#N,177
22,CCCN(C)c1c(N(C)C)[c+]1N(C)C.N#C[N-]C#N,303.15,1039.0,1,CCCN(C)c1c(N(C)C)[c+]1N(C)C.N#C[N-]C#N,178
22,CCCN(C)c1c(N(C)C)[c+]1N(C)C.N#C[N-]C#N,313.15,1032.0,1,CCCN(C)c1c(N(C)C)[c+]1N(C)C.N#C[N-]C#N,179
22,CCCN(C)c1c(N(C)C)[c+]1N(C)C.N#C[N-]C#N,323.15,1025.0,1,CCCN(C)c1c(N(C)C)[c+]1N(C)C.N#C[N-]C#N,180
22,CCCN(C)c1c(N(C)C)[c+]1N(C)C.N#C[N-]C#N,333.15,1019.0,1,CCCN(C)c1c(N(C)C)[c+]1N(C)C.N#C[N-]C#N,181
22,CCCN(C)c1c(N(C)C)[c+]1N(C)C.N#C[N-]C#N,343.15,1013.0,1,CCCN(C)c1c(N(C)C)[c+]1N(C)C.N#C[N-]C#N,182
22,CCCN(C)c1c(N(C)C)[c+]1N(C)C.N#C[N-]C#N,353.15,1007.0,1,CCCN(C)c1c(N(C)C)[c+]1N(C)C.N#C[N-]C#N,183
22,CCCN(C)c1c(N(C)C)[c+]1N(C)C.N#C[N-]C#N,363.15,1001.0,1,CCCN(C)c1c(N(C)C)[c+]1N(C)C.N#C[N-]C#N,184
23,CCCN(C)c1c(N(C)C)[c+]1N(C)C.FC(F)(F)S(=O)(=O)[N-]S(=O)(=O)C(F)(F)F,293.15,1356.0,1,CCCN(C)c1c(N(C)C)[c+]1N(C)C.O=S(=O)([N-]S(=O)(=O)C(F)(F)F)C(F)(F)F,185
23,CCCN(C)c1c(N(C)C)[c+]1N(C)C.FC(F)(F)S(=O)(=O)[N-]S(=O)(=O)C(F)(F)F,303.15,1346.0,1,CCCN(C)c1c(N(C)C)[c+]1N(C)C.O=S(=O)([N-]S(=O)(=O)C(F)(F)F)C(F)(F)F,186
23,CCCN(C)c1c(N(C)C)[c+]1N(C)C.FC(F)(F)S(=O)(=O)[N-]S(=O)(=O)C(F)(F)F,313.15,1337.0,1,CCCN(C)c1c(N(C)C)[c+]1N(C)C.O=S(=O)([N-]S(=O)(=O)C(F)(F)F)C(F)(F)F,187
23,CCCN(C)c1c(N(C)C)[c+]1N(C)C.FC(F)(F)S(=O)(=O)[N-]S(=O)(=O)C(F)(F)F,323.15,1328.0,1,CCCN(C)c1c(N(C)C)[c+]1N(C)C.O=S(=O)([N-]S(=O)(=O)C(F)(F)F)C(F)(F)F,188
23,CCCN(C)c1c(N(C)C)[c+]1N(C)C.FC(F)(F)S(=O)(=O)[N-]S(=O)(=O)C(F)(F)F,333.15,1319.0,1,CCCN(C)c1c(N(C)C)[c+]1N(C)C.O=S(=O)([N-]S(=O)(=O)C(F)(F)F)C(F)(F)F,189
23,CCCN(C)c1c(N(C)C)[c+]1N(C)C.FC(F)(F)S(=O)(=O)[N-]S(=O)(=O)C(F)(F)F,343.15,1309.0,1,CCCN(C)c1c(N(C)C)[c+]1N(C)C.O=S(=O)([N-]S(=O)(=O)C(F)(F)F)C(F)(F)F,190
23,CCCN(C)c1c(N(C)C)[c+]1N(C)C.FC(F)(F)S(=O)(=O)[N-]S(=O)(=O)C(F)(F)F,353.15,1301.0,1,CCCN(C)c1c(N(C)C)[c+]1N(C)C.O=S(=O)([N-]S(=O)(=O)C(F)(F)F)C(F)(F)F,191
23,CCCN(C)c1c(N(C)C)[c+]1N(C)C.FC(F)(F)S(=O)(=O)[N-]S(=O)(=O)C(F)(F)F,363.15,1292.0,1,CCCN(C)c1c(N(C)C)[c+]1N(C)C.O=S(=O)([N-]S(=O)(=O)C(F)(F)F)C(F)(F)F,192
24,CCCN(CCC)c1c(N(C)C)[c+]1N(C)C.FC(F)(F)S(=O)(=O)[N-]S(=O)(=O)C(F)(F)F,323.15,1287.0,1,CCCN(CCC)c1c(N(C)C)[c+]1N(C)C.O=S(=O)([N-]S(=O)(=O)C(F)(F)F)C(F)(F)F,193
24,CCCN(CCC)c1c(N(C)C)[c+]1N(C)C.FC(F)(F)S(=O)(=O)[N-]S(=O)(=O)C(F)(F)F,333.15,1279.0,1,CCCN(CCC)c1c(N(C)C)[c+]1N(C)C.O=S(=O)([N-]S(=O)(=O)C(F)(F)F)C(F)(F)F,194
24,CCCN(CCC)c1c(N(C)C)[c+]1N(C)C.FC(F)(F)S(=O)(=O)[N-]S(=O)(=O)C(F)(F)F,343.15,1271.0,1,CCCN(CCC)c1c(N(C)C)[c+]1N(C)C.O=S(=O)([N-]S(=O)(=O)C(F)(F)F)C(F)(F)F,195
24,CCCN(CCC)c1c(N(C)C)[c+]1N(C)C.FC(F)(F)S(=O)(=O)[N-]S(=O)(=O)C(F)(F)F,353.15,1262.0,1,CCCN(CCC)c1c(N(C)C)[c+]1N(C)C.O=S(=O)([N-]S(=O)(=O)C(F)(F)F)C(F)(F)F,196
24,CCCN(CCC)c1c(N(C)C)[c+]1N(C)C.FC(F)(F)S(=O)(=O)[N-]S(=O)(=O)C(F)(F)F,363.15,1254.0,1,CCCN(CCC)c1c(N(C)C)[c+]1N(C)C.O=S(=O)([N-]S(=O)(=O)C(F)(F)F)C(F)(F)F,197
25,CCCN(CCC)c1c(N(CCC)CCC)[c+]1N(CCC)CCC.N#C[N-]C#N,333.15,951.0,1,CCCN(CCC)c1c(N(CCC)CCC)[c+]1N(CCC)CCC.N#C[N-]C#N,198
25,CCCN(CCC)c1c(N(CCC)CCC)[c+]1N(CCC)CCC.N#C[N-]C#N,343.15,945.0,1,CCCN(CCC)c1c(N(CCC)CCC)[c+]1N(CCC)CCC.N#C[N-]C#N,199
25,CCCN(CCC)c1c(N(CCC)CCC)[c+]1N(CCC)CCC.N#C[N-]C#N,353.15,939.0,1,CCCN(CCC)c1c(N(CCC)CCC)[c+]1N(CCC)CCC.N#C[N-]C#N,200
25,CCCN(CCC)c1c(N(CCC)CCC)[c+]1N(CCC)CCC.N#C[N-]C#N,363.15,933.0,1,CCCN(CCC)c1c(N(CCC)CCC)[c+]1N(CCC)CCC.N#C[N-]C#N,201
26,CCCN(CCC)c1c(N(CCC)CCC)[c+]1N(CCC)CCC.FC(F)(F)S(=O)(=O)[N-]S(=O)(=O)C(F)(F)F,293.15,1196.0,1,CCCN(CCC)c1c(N(CCC)CCC)[c+]1N(CCC)CCC.O=S(=O)([N-]S(=O)(=O)C(F)(F)F)C(F)(F)F,202
26,CCCN(CCC)c1c(N(CCC)CCC)[c+]1N(CCC)CCC.FC(F)(F)S(=O)(=O)[N-]S(=O)(=O)C(F)(F)F,303.15,1188.0,1,CCCN(CCC)c1c(N(CCC)CCC)[c+]1N(CCC)CCC.O=S(=O)([N-]S(=O)(=O)C(F)(F)F)C(F)(F)F,203
26,CCCN(CCC)c1c(N(CCC)CCC)[c+]1N(CCC)CCC.FC(F)(F)S(=O)(=O)[N-]S(=O)(=O)C(F)(F)F,313.15,1179.0,1,CCCN(CCC)c1c(N(CCC)CCC)[c+]1N(CCC)CCC.O=S(=O)([N-]S(=O)(=O)C(F)(F)F)C(F)(F)F,204
26,CCCN(CCC)c1c(N(CCC)CCC)[c+]1N(CCC)CCC.FC(F)(F)S(=O)(=O)[N-]S(=O)(=O)C(F)(F)F,323.15,1171.0,1,CCCN(CCC)c1c(N(CCC)CCC)[c+]1N(CCC)CCC.O=S(=O)([N-]S(=O)(=O)C(F)(F)F)C(F)(F)F,205
26,CCCN(CCC)c1c(N(CCC)CCC)[c+]1N(CCC)CCC.FC(F)(F)S(=O)(=O)[N-]S(=O)(=O)C(F)(F)F,333.15,1163.0,1,CCCN(CCC)c1c(N(CCC)CCC)[c+]1N(CCC)CCC.O=S(=O)([N-]S(=O)(=O)C(F)(F)F)C(F)(F)F,206
26,CCCN(CCC)c1c(N(CCC)CCC)[c+]1N(CCC)CCC.FC(F)(F)S(=O)(=O)[N-]S(=O)(=O)C(F)(F)F,343.15,1155.0,1,CCCN(CCC)c1c(N(CCC)CCC)[c+]1N(CCC)CCC.O=S(=O)([N-]S(=O)(=O)C(F)(F)F)C(F)(F)F,207
26,CCCN(CCC)c1c(N(CCC)CCC)[c+]1N(CCC)CCC.FC(F)(F)S(=O)(=O)[N-]S(=O)(=O)C(F)(F)F,353.15,1147.0,1,CCCN(CCC)c1c(N(CCC)CCC)[c+]1N(CCC)CCC.O=S(=O)([N-]S(=O)(=O)C(F)(F)F)C(F)(F)F,208
26,CCCN(CCC)c1c(N(CCC)CCC)[c+]1N(CCC)CCC.FC(F)(F)S(=O)(=O)[N-]S(=O)(=O)C(F)(F)F,363.15,1139.0,1,CCCN(CCC)c1c(N(CCC)CCC)[c+]1N(CCC)CCC.O=S(=O)([N-]S(=O)(=O)C(F)(F)F)C(F)(F)F,209
27,CCCCN(C)c1c(N(C)C)[c+]1N(C)C.N#C[N-]C#N,293.15,1032.0,1,CCCCN(C)c1c(N(C)C)[c+]1N(C)C.N#C[N-]C#N,210
27,CCCCN(C)c1c(N(C)C)[c+]1N(C)C.N#C[N-]C#N,303.15,1026.0,1,CCCCN(C)c1c(N(C)C)[c+]1N(C)C.N#C[N-]C#N,211
27,CCCCN(C)c1c(N(C)C)[c+]1N(C)C.N#C[N-]C#N,313.15,1020.0,1,CCCCN(C)c1c(N(C)C)[c+]1N(C)C.N#C[N-]C#N,212
27,CCCCN(C)c1c(N(C)C)[c+]1N(C)C.N#C[N-]C#N,323.15,1014.0,1,CCCCN(C)c1c(N(C)C)[c+]1N(C)C.N#C[N-]C#N,213
27,CCCCN(C)c1c(N(C)C)[c+]1N(C)C.N#C[N-]C#N,333.15,1007.0,1,CCCCN(C)c1c(N(C)C)[c+]1N(C)C.N#C[N-]C#N,214
27,CCCCN(C)c1c(N(C)C)[c+]1N(C)C.N#C[N-]C#N,343.15,1002.0,1,CCCCN(C)c1c(N(C)C)[c+]1N(C)C.N#C[N-]C#N,215
27,CCCCN(C)c1c(N(C)C)[c+]1N(C)C.N#C[N-]C#N,353.15,995.0,1,CCCCN(C)c1c(N(C)C)[c+]1N(C)C.N#C[N-]C#N,216
27,CCCCN(C)c1c(N(C)C)[c+]1N(C)C.N#C[N-]C#N,363.15,989.0,1,CCCCN(C)c1c(N(C)C)[c+]1N(C)C.N#C[N-]C#N,217
28,CCCCN(C)c1c(N(C)C)[c+]1N(C)C.FC(F)(F)S(=O)(=O)[N-]S(=O)(=O)C(F)(F)F,293.15,1331.0,1,CCCCN(C)c1c(N(C)C)[c+]1N(C)C.O=S(=O)([N-]S(=O)(=O)C(F)(F)F)C(F)(F)F,218
28,CCCCN(C)c1c(N(C)C)[c+]1N(C)C.FC(F)(F)S(=O)(=O)[N-]S(=O)(=O)C(F)(F)F,303.15,1321.0,1,CCCCN(C)c1c(N(C)C)[c+]1N(C)C.O=S(=O)([N-]S(=O)(=O)C(F)(F)F)C(F)(F)F,219
28,CCCCN(C)c1c(N(C)C)[c+]1N(C)C.FC(F)(F)S(=O)(=O)[N-]S(=O)(=O)C(F)(F)F,313.15,1313.0,1,CCCCN(C)c1c(N(C)C)[c+]1N(C)C.O=S(=O)([N-]S(=O)(=O)C(F)(F)F)C(F)(F)F,220
28,CCCCN(C)c1c(N(C)C)[c+]1N(C)C.FC(F)(F)S(=O)(=O)[N-]S(=O)(=O)C(F)(F)F,323.15,1303.0,1,CCCCN(C)c1c(N(C)C)[c+]1N(C)C.O=S(=O)([N-]S(=O)(=O)C(F)(F)F)C(F)(F)F,221
28,CCCCN(C)c1c(N(C)C)[c+]1N(C)C.FC(F)(F)S(=O)(=O)[N-]S(=O)(=O)C(F)(F)F,333.15,1294.0,1,CCCCN(C)c1c(N(C)C)[c+]1N(C)C.O=S(=O)([N-]S(=O)(=O)C(F)(F)F)C(F)(F)F,222
28,CCCCN(C)c1c(N(C)C)[c+]1N(C)C.FC(F)(F)S(=O)(=O)[N-]S(=O)(=O)C(F)(F)F,343.15,1285.0,1,CCCCN(C)c1c(N(C)C)[c+]1N(C)C.O=S(=O)([N-]S(=O)(=O)C(F)(F)F)C(F)(F)F,223
28,CCCCN(C)c1c(N(C)C)[c+]1N(C)C.FC(F)(F)S(=O)(=O)[N-]S(=O)(=O)C(F)(F)F,353.15,1276.0,1,CCCCN(C)c1c(N(C)C)[c+]1N(C)C.O=S(=O)([N-]S(=O)(=O)C(F)(F)F)C(F)(F)F,224
28,CCCCN(C)c1c(N(C)C)[c+]1N(C)C.FC(F)(F)S(=O)(=O)[N-]S(=O)(=O)C(F)(F)F,363.15,1266.0,1,CCCCN(C)c1c(N(C)C)[c+]1N(C)C.O=S(=O)([N-]S(=O)(=O)C(F)(F)F)C(F)(F)F,225
29,CCCCN(C)c1c(N(CC)CC)[c+]1N(CC)CC.N#C[N-]C#N,293.15,999.0,1,CCCCN(C)c1c(N(CC)CC)[c+]1N(CC)CC.N#C[N-]C#N,226
29,CCCCN(C)c1c(N(CC)CC)[c+]1N(CC)CC.N#C[N-]C#N,303.15,993.0,1,CCCCN(C)c1c(N(CC)CC)[c+]1N(CC)CC.N#C[N-]C#N,227
29,CCCCN(C)c1c(N(CC)CC)[c+]1N(CC)CC.N#C[N-]C#N,313.15,987.0,1,CCCCN(C)c1c(N(CC)CC)[c+]1N(CC)CC.N#C[N-]C#N,228
29,CCCCN(C)c1c(N(CC)CC)[c+]1N(CC)CC.N#C[N-]C#N,323.15,981.0,1,CCCCN(C)c1c(N(CC)CC)[c+]1N(CC)CC.N#C[N-]C#N,229
29,CCCCN(C)c1c(N(CC)CC)[c+]1N(CC)CC.N#C[N-]C#N,333.15,975.0,1,CCCCN(C)c1c(N(CC)CC)[c+]1N(CC)CC.N#C[N-]C#N,230
29,CCCCN(C)c1c(N(CC)CC)[c+]1N(CC)CC.N#C[N-]C#N,343.15,969.0,1,CCCCN(C)c1c(N(CC)CC)[c+]1N(CC)CC.N#C[N-]C#N,231
29,CCCCN(C)c1c(N(CC)CC)[c+]1N(CC)CC.N#C[N-]C#N,353.15,963.0,1,CCCCN(C)c1c(N(CC)CC)[c+]1N(CC)CC.N#C[N-]C#N,232
29,CCCCN(C)c1c(N(CC)CC)[c+]1N(CC)CC.N#C[N-]C#N,363.15,957.0,1,CCCCN(C)c1c(N(CC)CC)[c+]1N(CC)CC.N#C[N-]C#N,233
30,CCCCN(C)c1c(N(CC)CC)[c+]1N(CC)CC.FC(F)(F)S(=O)(=O)[N-]S(=O)(=O)C(F)(F)F,293.15,1260.0,1,CCCCN(C)c1c(N(CC)CC)[c+]1N(CC)CC.O=S(=O)([N-]S(=O)(=O)C(F)(F)F)C(F)(F)F,234
30,CCCCN(C)c1c(N(CC)CC)[c+]1N(CC)CC.FC(F)(F)S(=O)(=O)[N-]S(=O)(=O)C(F)(F)F,303.15,1251.0,1,CCCCN(C)c1c(N(CC)CC)[c+]1N(CC)CC.O=S(=O)([N-]S(=O)(=O)C(F)(F)F)C(F)(F)F,235
30,CCCCN(C)c1c(N(CC)CC)[c+]1N(CC)CC.FC(F)(F)S(=O)(=O)[N-]S(=O)(=O)C(F)(F)F,313.15,1243.0,1,CCCCN(C)c1c(N(CC)CC)[c+]1N(CC)CC.O=S(=O)([N-]S(=O)(=O)C(F)(F)F)C(F)(F)F,236
30,CCCCN(C)c1c(N(CC)CC)[c+]1N(CC)CC.FC(F)(F)S(=O)(=O)[N-]S(=O)(=O)C(F)(F)F,323.15,1235.0,1,CCCCN(C)c1c(N(CC)CC)[c+]1N(CC)CC.O=S(=O)([N-]S(=O)(=O)C(F)(F)F)C(F)(F)F,237
30,CCCCN(C)c1c(N(CC)CC)[c+]1N(CC)CC.FC(F)(F)S(=O)(=O)[N-]S(=O)(=O)C(F)(F)F,333.15,1226.0,1,CCCCN(C)c1c(N(CC)CC)[c+]1N(CC)CC.O=S(=O)([N-]S(=O)(=O)C(F)(F)F)C(F)(F)F,238
30,CCCCN(C)c1c(N(CC)CC)[c+]1N(CC)CC.FC(F)(F)S(=O)(=O)[N-]S(=O)(=O)C(F)(F)F,343.15,1218.0,1,CCCCN(C)c1c(N(CC)CC)[c+]1N(CC)CC.O=S(=O)([N-]S(=O)(=O)C(F)(F)F)C(F)(F)F,239
30,CCCCN(C)c1c(N(CC)CC)[c+]1N(CC)CC.FC(F)(F)S(=O)(=O)[N-]S(=O)(=O)C(F)(F)F,353.15,1209.0,1,CCCCN(C)c1c(N(CC)CC)[c+]1N(CC)CC.O=S(=O)([N-]S(=O)(=O)C(F)(F)F)C(F)(F)F,240
30,CCCCN(C)c1c(N(CC)CC)[c+]1N(CC)CC.FC(F)(F)S(=O)(=O)[N-]S(=O)(=O)C(F)(F)F,363.15,1201.0,1,CCCCN(C)c1c(N(CC)CC)[c+]1N(CC)CC.O=S(=O)([N-]S(=O)(=O)C(F)(F)F)C(F)(F)F,241
31,CCCCN(C)c1c(N(C)CCCC)[c+]1N(C)CCCC.N#C[N-]C#N,293.15,983.0,1,CCCCN(C)c1c(N(C)CCCC)[c+]1N(C)CCCC.N#C[N-]C#N,242
31,CCCCN(C)c1c(N(C)CCCC)[c+]1N(C)CCCC.N#C[N-]C#N,303.15,977.0,1,CCCCN(C)c1c(N(C)CCCC)[c+]1N(C)CCCC.N#C[N-]C#N,243
31,CCCCN(C)c1c(N(C)CCCC)[c+]1N(C)CCCC.N#C[N-]C#N,313.15,970.0,1,CCCCN(C)c1c(N(C)CCCC)[c+]1N(C)CCCC.N#C[N-]C#N,244
31,CCCCN(C)c1c(N(C)CCCC)[c+]1N(C)CCCC.N#C[N-]C#N,323.15,964.0,1,CCCCN(C)c1c(N(C)CCCC)[c+]1N(C)CCCC.N#C[N-]C#N,245
31,CCCCN(C)c1c(N(C)CCCC)[c+]1N(C)CCCC.N#C[N-]C#N,333.15,958.0,1,CCCCN(C)c1c(N(C)CCCC)[c+]1N(C)CCCC.N#C[N-]C#N,246
31,CCCCN(C)c1c(N(C)CCCC)[c+]1N(C)CCCC.N#C[N-]C#N,343.15,952.0,1,CCCCN(C)c1c(N(C)CCCC)[c+]1N(C)CCCC.N#C[N-]C#N,247
31,CCCCN(C)c1c(N(C)CCCC)[c+]1N(C)CCCC.N#C[N-]C#N,353.15,947.0,1,CCCCN(C)c1c(N(C)CCCC)[c+]1N(C)CCCC.N#C[N-]C#N,248
31,CCCCN(C)c1c(N(C)CCCC)[c+]1N(C)CCCC.N#C[N-]C#N,363.15,941.0,1,CCCCN(C)c1c(N(C)CCCC)[c+]1N(C)CCCC.N#C[N-]C#N,249
32,CCCCN(C)c1c(N(C)CCCC)[c+]1N(C)CCCC.FC(F)(F)S(=O)(=O)[N-]S(=O)(=O)C(F)(F)F,293.15,1224.0,1,CCCCN(C)c1c(N(C)CCCC)[c+]1N(C)CCCC.O=S(=O)([N-]S(=O)(=O)C(F)(F)F)C(F)(F)F,250
32,CCCCN(C)c1c(N(C)CCCC)[c+]1N(C)CCCC.FC(F)(F)S(=O)(=O)[N-]S(=O)(=O)C(F)(F)F,303.15,1216.0,1,CCCCN(C)c1c(N(C)CCCC)[c+]1N(C)CCCC.O=S(=O)([N-]S(=O)(=O)C(F)(F)F)C(F)(F)F,251
32,CCCCN(C)c1c(N(C)CCCC)[c+]1N(C)CCCC.FC(F)(F)S(=O)(=O)[N-]S(=O)(=O)C(F)(F)F,313.15,1207.0,1,CCCCN(C)c1c(N(C)CCCC)[c+]1N(C)CCCC.O=S(=O)([N-]S(=O)(=O)C(F)(F)F)C(F)(F)F,252
32,CCCCN(C)c1c(N(C)CCCC)[c+]1N(C)CCCC.FC(F)(F)S(=O)(=O)[N-]S(=O)(=O)C(F)(F)F,323.15,1199.0,1,CCCCN(C)c1c(N(C)CCCC)[c+]1N(C)CCCC.O=S(=O)([N-]S(=O)(=O)C(F)(F)F)C(F)(F)F,253
32,CCCCN(C)c1c(N(C)CCCC)[c+]1N(C)CCCC.FC(F)(F)S(=O)(=O)[N-]S(=O)(=O)C(F)(F)F,333.15,1191.0,1,CCCCN(C)c1c(N(C)CCCC)[c+]1N(C)CCCC.O=S(=O)([N-]S(=O)(=O)C(F)(F)F)C(F)(F)F,254
32,CCCCN(C)c1c(N(C)CCCC)[c+]1N(C)CCCC.FC(F)(F)S(=O)(=O)[N-]S(=O)(=O)C(F)(F)F,343.15,1183.0,1,CCCCN(C)c1c(N(C)CCCC)[c+]1N(C)CCCC.O=S(=O)([N-]S(=O)(=O)C(F)(F)F)C(F)(F)F,255
32,CCCCN(C)c1c(N(C)CCCC)[c+]1N(C)CCCC.FC(F)(F)S(=O)(=O)[N-]S(=O)(=O)C(F)(F)F,353.15,1174.0,1,CCCCN(C)c1c(N(C)CCCC)[c+]1N(C)CCCC.O=S(=O)([N-]S(=O)(=O)C(F)(F)F)C(F)(F)F,256
32,CCCCN(C)c1c(N(C)CCCC)[c+]1N(C)CCCC.FC(F)(F)S(=O)(=O)[N-]S(=O)(=O)C(F)(F)F,363.15,1166.0,1,CCCCN(C)c1c(N(C)CCCC)[c+]1N(C)CCCC.O=S(=O)([N-]S(=O)(=O)C(F)(F)F)C(F)(F)F,257
33,CCCCN(CCCC)c1c(N(C)C)[c+]1N(C)C.FC(F)(F)S(=O)(=O)[N-]S(=O)(=O)C(F)(F)F,293.15,1272.0,1,CCCCN(CCCC)c1c(N(C)C)[c+]1N(C)C.O=S(=O)([N-]S(=O)(=O)C(F)(F)F)C(F)(F)F,258
33,CCCCN(CCCC)c1c(N(C)C)[c+]1N(C)C.FC(F)(F)S(=O)(=O)[N-]S(=O)(=O)C(F)(F)F,303.15,1261.0,1,CCCCN(CCCC)c1c(N(C)C)[c+]1N(C)C.O=S(=O)([N-]S(=O)(=O)C(F)(F)F)C(F)(F)F,259
33,CCCCN(CCCC)c1c(N(C)C)[c+]1N(C)C.FC(F)(F)S(=O)(=O)[N-]S(=O)(=O)C(F)(F)F,313.15,1253.0,1,CCCCN(CCCC)c1c(N(C)C)[c+]1N(C)C.O=S(=O)([N-]S(=O)(=O)C(F)(F)F)C(F)(F)F,260
33,CCCCN(CCCC)c1c(N(C)C)[c+]1N(C)C.FC(F)(F)S(=O)(=O)[N-]S(=O)(=O)C(F)(F)F,323.15,1244.0,1,CCCCN(CCCC)c1c(N(C)C)[c+]1N(C)C.O=S(=O)([N-]S(=O)(=O)C(F)(F)F)C(F)(F)F,261
33,CCCCN(CCCC)c1c(N(C)C)[c+]1N(C)C.FC(F)(F)S(=O)(=O)[N-]S(=O)(=O)C(F)(F)F,333.15,1236.0,1,CCCCN(CCCC)c1c(N(C)C)[c+]1N(C)C.O=S(=O)([N-]S(=O)(=O)C(F)(F)F)C(F)(F)F,262
33,CCCCN(CCCC)c1c(N(C)C)[c+]1N(C)C.FC(F)(F)S(=O)(=O)[N-]S(=O)(=O)C(F)(F)F,343.15,1228.0,1,CCCCN(CCCC)c1c(N(C)C)[c+]1N(C)C.O=S(=O)([N-]S(=O)(=O)C(F)(F)F)C(F)(F)F,263
33,CCCCN(CCCC)c1c(N(C)C)[c+]1N(C)C.FC(F)(F)S(=O)(=O)[N-]S(=O)(=O)C(F)(F)F,353.15,1219.0,1,CCCCN(CCCC)c1c(N(C)C)[c+]1N(C)C.O=S(=O)([N-]S(=O)(=O)C(F)(F)F)C(F)(F)F,264
33,CCCCN(CCCC)c1c(N(C)C)[c+]1N(C)C.FC(F)(F)S(=O)(=O)[N-]S(=O)(=O)C(F)(F)F,363.15,1210.0,1,CCCCN(CCCC)c1c(N(C)C)[c+]1N(C)C.O=S(=O)([N-]S(=O)(=O)C(F)(F)F)C(F)(F)F,265
34,CCCCN(CCCC)c1c(N(CC)CC)[c+]1N(CC)CC.N#C[N-]C#N,293.15,980.0,1,CCCCN(CCCC)c1c(N(CC)CC)[c+]1N(CC)CC.N#C[N-]C#N,266
34,CCCCN(CCCC)c1c(N(CC)CC)[c+]1N(CC)CC.N#C[N-]C#N,303.15,974.0,1,CCCCN(CCCC)c1c(N(CC)CC)[c+]1N(CC)CC.N#C[N-]C#N,267
34,CCCCN(CCCC)c1c(N(CC)CC)[c+]1N(CC)CC.N#C[N-]C#N,313.15,968.0,1,CCCCN(CCCC)c1c(N(CC)CC)[c+]1N(CC)CC.N#C[N-]C#N,268
34,CCCCN(CCCC)c1c(N(CC)CC)[c+]1N(CC)CC.N#C[N-]C#N,323.15,962.0,1,CCCCN(CCCC)c1c(N(CC)CC)[c+]1N(CC)CC.N#C[N-]C#N,269
34,CCCCN(CCCC)c1c(N(CC)CC)[c+]1N(CC)CC.N#C[N-]C#N,333.15,955.0,1,CCCCN(CCCC)c1c(N(CC)CC)[c+]1N(CC)CC.N#C[N-]C#N,270
34,CCCCN(CCCC)c1c(N(CC)CC)[c+]1N(CC)CC.N#C[N-]C#N,343.15,949.0,1,CCCCN(CCCC)c1c(N(CC)CC)[c+]1N(CC)CC.N#C[N-]C#N,271
34,CCCCN(CCCC)c1c(N(CC)CC)[c+]1N(CC)CC.N#C[N-]C#N,353.15,943.0,1,CCCCN(CCCC)c1c(N(CC)CC)[c+]1N(CC)CC.N#C[N-]C#N,272
34,CCCCN(CCCC)c1c(N(CC)CC)[c+]1N(CC)CC.N#C[N-]C#N,363.15,937.0,1,CCCCN(CCCC)c1c(N(CC)CC)[c+]1N(CC)CC.N#C[N-]C#N,273
35,CCCCN(CCCC)c1c(N(CC)CC)[c+]1N(CC)CC.FC(F)(F)S(=O)(=O)[N-]S(=O)(=O)C(F)(F)F,293.15,1216.0,1,CCCCN(CCCC)c1c(N(CC)CC)[c+]1N(CC)CC.O=S(=O)([N-]S(=O)(=O)C(F)(F)F)C(F)(F)F,274
35,CCCCN(CCCC)c1c(N(CC)CC)[c+]1N(CC)CC.FC(F)(F)S(=O)(=O)[N-]S(=O)(=O)C(F)(F)F,303.15,1208.0,1,CCCCN(CCCC)c1c(N(CC)CC)[c+]1N(CC)CC.O=S(=O)([N-]S(=O)(=O)C(F)(F)F)C(F)(F)F,275
35,CCCCN(CCCC)c1c(N(CC)CC)[c+]1N(CC)CC.FC(F)(F)S(=O)(=O)[N-]S(=O)(=O)C(F)(F)F,313.15,1200.0,1,CCCCN(CCCC)c1c(N(CC)CC)[c+]1N(CC)CC.O=S(=O)([N-]S(=O)(=O)C(F)(F)F)C(F)(F)F,276
35,CCCCN(CCCC)c1c(N(CC)CC)[c+]1N(CC)CC.FC(F)(F)S(=O)(=O)[N-]S(=O)(=O)C(F)(F)F,323.15,1191.0,1,CCCCN(CCCC)c1c(N(CC)CC)[c+]1N(CC)CC.O=S(=O)([N-]S(=O)(=O)C(F)(F)F)C(F)(F)F,277
35,CCCCN(CCCC)c1c(N(CC)CC)[c+]1N(CC)CC.FC(F)(F)S(=O)(=O)[N-]S(=O)(=O)C(F)(F)F,333.15,1183.0,1,CCCCN(CCCC)c1c(N(CC)CC)[c+]1N(CC)CC.O=S(=O)([N-]S(=O)(=O)C(F)(F)F)C(F)(F)F,278
35,CCCCN(CCCC)c1c(N(CC)CC)[c+]1N(CC)CC.FC(F)(F)S(=O)(=O)[N-]S(=O)(=O)C(F)(F)F,343.15,1175.0,1,CCCCN(CCCC)c1c(N(CC)CC)[c+]1N(CC)CC.O=S(=O)([N-]S(=O)(=O)C(F)(F)F)C(F)(F)F,279
35,CCCCN(CCCC)c1c(N(CC)CC)[c+]1N(CC)CC.FC(F)(F)S(=O)(=O)[N-]S(=O)(=O)C(F)(F)F,353.15,1167.0,1,CCCCN(CCCC)c1c(N(CC)CC)[c+]1N(CC)CC.O=S(=O)([N-]S(=O)(=O)C(F)(F)F)C(F)(F)F,280
35,CCCCN(CCCC)c1c(N(CC)CC)[c+]1N(CC)CC.FC(F)(F)S(=O)(=O)[N-]S(=O)(=O)C(F)(F)F,363.15,1159.0,1,CCCCN(CCCC)c1c(N(CC)CC)[c+]1N(CC)CC.O=S(=O)([N-]S(=O)(=O)C(F)(F)F)C(F)(F)F,281
36,CCCCN(CCCC)c1c(N(CCCC)CCCC)[c+]1N(CCCC)CCCC.N#C[N-]C#N,293.15,944.0,1,CCCCN(CCCC)c1c(N(CCCC)CCCC)[c+]1N(CCCC)CCCC.N#C[N-]C#N,282
