Repository: Yu-Xin-Qiu/ILBERT

# Large Chemical Language Models for Property Prediction of Ionic Liquids

This is the official implementation of "Large Chemical Language Models for Property Prediction of Ionic Liquids". In this study, we introduce ILBERT, a large-scale chemical language model designed to predict twelve key physicochemical and thermodynamic properties of ionic liquids (ILs). To facilitate the widespread use of ILBERT for assisting researchers in designing ILs for specific processes, a web server thereon is developed on the http://ai4solvents.com/prediction.

# How to get started

## 1. Setting Up the ILBERT Environment

```bash
conda create --name ilbert python=3.11
conda activate ilbert
pip install -r requirements.txt
```

## 2. Download the database

Due to the large size of the pre-training dataset and the virtual screening dataset, we provide these two datasets in XX. The pre-training dataset contains 31M unlabeled IL-like molecules, and the virtual screening dataset contains 8,333,096 synthetically-feasible ILs including the 12 key properties we predict.

## 3. Fine-tuning

To fine-tune the ILBERT on other downstream IL properties datasets, run `ILBERT/CV.py` and change the path. Pre-trained model can be found in `ILBERT/pretrained_model.pth`. More IL properties will be added in the future.

## 4. Screening

Run the jupyter notebook `ILBERT/screening.ipynb` to get the screening results.

File: ILBERT/data/EC/EC.csv (part 1 of 10)
T/K,Exp(S/m),COSMO(S/m),lnEC,smiles,Normalized SMILES,RANDOM,IL,Normalized SMILES1
273.15,0.0156,0.058410028,-4.160484365,CC[N+](C)(CC)CCOC.F[B-](F)(F)F,CC[N+](C)(CC)CCOC.F[B-](F)(F)F,1,1,CC[N+](C)(CC)CCOC.F[B-](F)(F)F
283.15,0.0381,0.105603751,-3.267540997,CC[N+](C)(CC)CCOC.F[B-](F)(F)F,CC[N+](C)(CC)CCOC.F[B-](F)(F)F,2,1,CC[N+](C)(CC)CCOC.F[B-](F)(F)F
288.15,0.094,0.138714434,-2.364460497,CC[N+](C)(CC)CCOC.F[B-](F)(F)F,CC[N+](C)(CC)CCOC.F[B-](F)(F)F,3,1,CC[N+](C)(CC)CCOC.F[B-](F)(F)F
293.15,0.136,0.180478686,-1.995100393,CC[N+](C)(CC)CCOC.F[B-](F)(F)F,CC[N+](C)(CC)CCOC.F[B-](F)(F)F,4,1,CC[N+](C)(CC)CCOC.F[B-](F)(F)F
298.15,0.189,0.229340795,-1.666008264,CC[N+](C)(CC)CCOC.F[B-](F)(F)F,CC[N+](C)(CC)CCOC.F[B-](F)(F)F,5,1,CC[N+](C)(CC)CCOC.F[B-](F)(F)F
303.15,0.259,0.285343348,-1.350927217,CC[N+](C)(CC)CCOC.F[B-](F)(F)F,CC[N+](C)(CC)CCOC.F[B-](F)(F)F,6,1,CC[N+](C)(CC)CCOC.F[B-](F)(F)F
308.15,0.347,0.352688131,-1.058430499,CC[N+](C)(CC)CCOC.F[B-](F)(F)F,CC[N+](C)(CC)CCOC.F[B-](F)(F)F,7,1,CC[N+](C)(CC)CCOC.F[B-](F)(F)F
313.15,0.449,0.432960797,-0.800732391,CC[N+](C)(CC)CCOC.F[B-](F)(F)F,CC[N+](C)(CC)CCOC.F[B-](F)(F)F,8,1,CC[N+](C)(CC)CCOC.F[B-](F)(F)F
318.15,0.568,0.519242587,-0.56563386,CC[N+](C)(CC)CCOC.F[B-](F)(F)F,CC[N+](C)(CC)CCOC.F[B-](F)(F)F,9,1,CC[N+](C)(CC)CCOC.F[B-](F)(F)F
323.15,0.711,0.619512071,-0.341082849,CC[N+](C)(CC)CCOC.F[B-](F)(F)F,CC[N+](C)(CC)CCOC.F[B-](F)(F)F,10,1,CC[N+](C)(CC)CCOC.F[B-](F)(F)F
328.15,0.868,0.731626535,-0.141563564,CC[N+](C)(CC)CCOC.F[B-](F)(F)F,CC[N+](C)(CC)CCOC.F[B-](F)(F)F,11,1,CC[N+](C)(CC)CCOC.F[B-](F)(F)F
333.15,1.049,0.859733267,0.047837329,CC[N+](C)(CC)CCOC.F[B-](F)(F)F,CC[N+](C)(CC)CCOC.F[B-](F)(F)F,12,1,CC[N+](C)(CC)CCOC.F[B-](F)(F)F
338.15,1.248,0.992198498,0.22154227,CC[N+](C)(CC)CCOC.F[B-](F)(F)F,CC[N+](C)(CC)CCOC.F[B-](F)(F)F,13,1,CC[N+](C)(CC)CCOC.F[B-](F)(F)F
343.15,1.475,1.140744258,0.38865799,CC[N+](C)(CC)CCOC.F[B-](F)(F)F,CC[N+](C)(CC)CCOC.F[B-](F)(F)F,14,1,CC[N+](C)(CC)CCOC.F[B-](F)(F)F
348.15,1.732,1.301315801,0.54927681,CC[N+](C)(CC)CCOC.F[B-](F)(F)F,CC[N+](C)(CC)CCOC.F[B-](F)(F)F,15,1,CC[N+](C)(CC)CCOC.F[B-](F)(F)F
353.15,1.988,1.478999591,0.687129108,CC[N+](C)(CC)CCOC.F[B-](F)(F)F,CC[N+](C)(CC)CCOC.F[B-](F)(F)F,16,1,CC[N+](C)(CC)CCOC.F[B-](F)(F)F
273.15,0.0662,0.07890006,-2.715074816,CC[N+](C)(CC)CCOC.O=S(=O)([N-]S(=O)(=O)C(F)(F)F)C(F)(F)F,CC[N+](C)(CC)CCOC.O=S(=O)([N-]S(=O)(=O)C(F)(F)F)C(F)(F)F,17,2,CC[N+](C)(CC)CCOC.O=S(=O)([N-]S(=O)(=O)C(F)(F)F)C(F)(F)F
283.15,0.127,0.134628386,-2.063568193,CC[N+](C)(CC)CCOC.O=S(=O)([N-]S(=O)(=O)C(F)(F)F)C(F)(F)F,CC[N+](C)(CC)CCOC.O=S(=O)([N-]S(=O)(=O)C(F)(F)F)C(F)(F)F,18,2,CC[N+](C)(CC)CCOC.O=S(=O)([N-]S(=O)(=O)C(F)(F)F)C(F)(F)F
288.15,0.147,0.172188772,-1.917322692,CC[N+](C)(CC)CCOC.O=S(=O)([N-]S(=O)(=O)C(F)(F)F)C(F)(F)F,CC[N+](C)(CC)CCOC.O=S(=O)([N-]S(=O)(=O)C(F)(F)F)C(F)(F)F,19,2,CC[N+](C)(CC)CCOC.O=S(=O)([N-]S(=O)(=O)C(F)(F)F)C(F)(F)F
293.15,0.184,0.218343058,-1.692819521,CC[N+](C)(CC)CCOC.O=S(=O)([N-]S(=O)(=O)C(F)(F)F)C(F)(F)F,CC[N+](C)(CC)CCOC.O=S(=O)([N-]S(=O)(=O)C(F)(F)F)C(F)(F)F,20,2,CC[N+](C)(CC)CCOC.O=S(=O)([N-]S(=O)(=O)C(F)(F)F)C(F)(F)F
298.15,0.24,0.271035711,-1.427116356,CC[N+](C)(CC)CCOC.O=S(=O)([N-]S(=O)(=O)C(F)(F)F)C(F)(F)F,CC[N+](C)(CC)CCOC.O=S(=O)([N-]S(=O)(=O)C(F)(F)F)C(F)(F)F,21,2,CC[N+](C)(CC)CCOC.O=S(=O)([N-]S(=O)(=O)C(F)(F)F)C(F)(F)F
303.15,0.301,0.33009655,-1.200645014,CC[N+](C)(CC)CCOC.O=S(=O)([N-]S(=O)(=O)C(F)(F)F)C(F)(F)F,CC[N+](C)(CC)CCOC.O=S(=O)([N-]S(=O)(=O)C(F)(F)F)C(F)(F)F,22,2,CC[N+](C)(CC)CCOC.O=S(=O)([N-]S(=O)(=O)C(F)(F)F)C(F)(F)F
308.15,0.365,0.399642016,-1.007857925,CC[N+](C)(CC)CCOC.O=S(=O)([N-]S(=O)(=O)C(F)(F)F)C(F)(F)F,CC[N+](C)(CC)CCOC.O=S(=O)([N-]S(=O)(=O)C(F)(F)F)C(F)(F)F,23,2,CC[N+](C)(CC)CCOC.O=S(=O)([N-]S(=O)(=O)C(F)(F)F)C(F)(F)F
313.15,0.44,0.480868184,-0.820980552,CC[N+](C)(CC)CCOC.O=S(=O)([N-]S(=O)(=O)C(F)(F)F)C(F)(F)F,CC[N+](C)(CC)CCOC.O=S(=O)([N-]S(=O)(=O)C(F)(F)F)C(F)(F)F,24,2,CC[N+](C)(CC)CCOC.O=S(=O)([N-]S(=O)(=O)C(F)(F)F)C(F)(F)F
318.15,0.521,0.566547081,-0.652005237,CC[N+](C)(CC)CCOC.O=S(=O)([N-]S(=O)(=O)C(F)(F)F)C(F)(F)F,CC[N+](C)(CC)CCOC.O=S(=O)([N-]S(=O)(=O)C(F)(F)F)C(F)(F)F,25,2,CC[N+](C)(CC)CCOC.O=S(=O)([N-]S(=O)(=O)C(F)(F)F)C(F)(F)F
323.15,0.609,0.664389242,-0.495937011,CC[N+](C)(CC)CCOC.O=S(=O)([N-]S(=O)(=O)C(F)(F)F)C(F)(F)F,CC[N+](C)(CC)CCOC.O=S(=O)([N-]S(=O)(=O)C(F)(F)F)C(F)(F)F,26,2,CC[N+](C)(CC)CCOC.O=S(=O)([N-]S(=O)(=O)C(F)(F)F)C(F)(F)F
328.15,0.706,0.771974243,-0.348140041,CC[N+](C)(CC)CCOC.O=S(=O)([N-]S(=O)(=O)C(F)(F)F)C(F)(F)F,CC[N+](C)(CC)CCOC.O=S(=O)([N-]S(=O)(=O)C(F)(F)F)C(F)(F)F,27,2,CC[N+](C)(CC)CCOC.O=S(=O)([N-]S(=O)(=O)C(F)(F)F)C(F)(F)F
333.15,0.816,0.892954106,-0.203340924,CC[N+](C)(CC)CCOC.O=S(=O)([N-]S(=O)(=O)C(F)(F)F)C(F)(F)F,CC[N+](C)(CC)CCOC.O=S(=O)([N-]S(=O)(=O)C(F)(F)F)C(F)(F)F,28,2,CC[N+](C)(CC)CCOC.O=S(=O)([N-]S(=O)(=O)C(F)(F)F)C(F)(F)F
338.15,0.935,1.016207852,-0.06720875,CC[N+](C)(CC)CCOC.O=S(=O)([N-]S(=O)(=O)C(F)(F)F)C(F)(F)F,CC[N+](C)(CC)CCOC.O=S(=O)([N-]S(=O)(=O)C(F)(F)F)C(F)(F)F,29,2,CC[N+](C)(CC)CCOC.O=S(=O)([N-]S(=O)(=O)C(F)(F)F)C(F)(F)F
343.15,1.049,1.152529287,0.047837329,CC[N+](C)(CC)CCOC.O=S(=O)([N-]S(=O)(=O)C(F)(F)F)C(F)(F)F,CC[N+](C)(CC)CCOC.O=S(=O)([N-]S(=O)(=O)C(F)(F)F)C(F)(F)F,30,2,CC[N+](C)(CC)CCOC.O=S(=O)([N-]S(=O)(=O)C(F)(F)F)C(F)(F)F
348.15,1.181,1.297947158,0.166361537,CC[N+](C)(CC)CCOC.O=S(=O)([N-]S(=O)(=O)C(F)(F)F)C(F)(F)F,CC[N+](C)(CC)CCOC.O=S(=O)([N-]S(=O)(=O)C(F)(F)F)C(F)(F)F,31,2,CC[N+](C)(CC)CCOC.O=S(=O)([N-]S(=O)(=O)C(F)(F)F)C(F)(F)F
353.15,1.311,1.456837378,0.270790205,CC[N+](C)(CC)CCOC.O=S(=O)([N-]S(=O)(=O)C(F)(F)F)C(F)(F)F,CC[N+](C)(CC)CCOC.O=S(=O)([N-]S(=O)(=O)C(F)(F)F)C(F)(F)F,32,2,CC[N+](C)(CC)CCOC.O=S(=O)([N-]S(=O)(=O)C(F)(F)F)C(F)(F)F
273.1,0.000776,0.006723301,-7.161358038,CCN1C=C[N+](=C1)C.CC1=CC=C(C=C1)S(=O)(=O)[O-],CCn1cc[n+](C)c1.Cc1ccc(S(=O)(=O)[O-])cc1,33,3,CCn1cc[n+](C)c1.Cc1ccc(S(=O)(=O)[O-])cc1
278.1,0.00186,0.009631223,-6.287178791,CCN1C=C[N+](=C1)C.CC1=CC=C(C=C1)S(=O)(=O)[O-],CCn1cc[n+](C)c1.Cc1ccc(S(=O)(=O)[O-])cc1,34,3,CCn1cc[n+](C)c1.Cc1ccc(S(=O)(=O)[O-])cc1
283.1,0.00408,0.013353669,-5.501658291,CCN1C=C[N+](=C1)C.CC1=CC=C(C=C1)S(=O)(=O)[O-],CCn1cc[n+](C)c1.Cc1ccc(S(=O)(=O)[O-])cc1,35,3,CCn1cc[n+](C)c1.Cc1ccc(S(=O)(=O)[O-])cc1
288.1,0.00809,0.018316553,-4.817126548,CCN1C=C[N+](=C1)C.CC1=CC=C(C=C1)S(=O)(=O)[O-],CCn1cc[n+](C)c1.Cc1ccc(S(=O)(=O)[O-])cc1,36,3,CCn1cc[n+](C)c1.Cc1ccc(S(=O)(=O)[O-])cc1
293.1,0.0148,0.024848073,-4.213128098,CCN1C=C[N+](=C1)C.CC1=CC=C(C=C1)S(=O)(=O)[O-],CCn1cc[n+](C)c1.Cc1ccc(S(=O)(=O)[O-])cc1,37,3,CCn1cc[n+](C)c1.Cc1ccc(S(=O)(=O)[O-])cc1
298.1,0.0254,0.01807358,-3.673006105,CCN1C=C[N+](=C1)C.CC1=CC=C(C=C1)S(=O)(=O)[O-],CCn1cc[n+](C)c1.Cc1ccc(S(=O)(=O)[O-])cc1,38,3,CCn1cc[n+](C)c1.Cc1ccc(S(=O)(=O)[O-])cc1
303.1,0.0409,0.042248759,-3.196625216,CCN1C=C[N+](=C1)C.CC1=CC=C(C=C1)S(=O)(=O)[O-],CCn1cc[n+](C)c1.Cc1ccc(S(=O)(=O)[O-])cc1,39,3,CCn1cc[n+](C)c1.Cc1ccc(S(=O)(=O)[O-])cc1
308.1,0.0624,0.054006277,-2.774190004,CCN1C=C[N+](=C1)C.CC1=CC=C(C=C1)S(=O)(=O)[O-],CCn1cc[n+](C)c1.Cc1ccc(S(=O)(=O)[O-])cc1,40,3,CCn1cc[n+](C)c1.Cc1ccc(S(=O)(=O)[O-])cc1
313.1,0.0915,0.068491811,-2.391416307,CCN1C=C[N+](=C1)C.CC1=CC=C(C=C1)S(=O)(=O)[O-],CCn1cc[n+](C)c1.Cc1ccc(S(=O)(=O)[O-])cc1,41,3,CCn1cc[n+](C)c1.Cc1ccc(S(=O)(=O)[O-])cc1
318.1,0.128,0.084545131,-2.055725015,CCN1C=C[N+](=C1)C.CC1=CC=C(C=C1)S(=O)(=O)[O-],CCn1cc[n+](C)c1.Cc1ccc(S(=O)(=O)[O-])cc1,42,3,CCn1cc[n+](C)c1.Cc1ccc(S(=O)(=O)[O-])cc1
323.1,0.176,0.103738472,-1.737271284,CCN1C=C[N+](=C1)C.CC1=CC=C(C=C1)S(=O)(=O)[O-],CCn1cc[n+](C)c1.Cc1ccc(S(=O)(=O)[O-])cc1,43,3,CCn1cc[n+](C)c1.Cc1ccc(S(=O)(=O)[O-])cc1
328.1,0.237,0.125790055,-1.439695138,CCN1C=C[N+](=C1)C.CC1=CC=C(C=C1)S(=O)(=O)[O-],CCn1cc[n+](C)c1.Cc1ccc(S(=O)(=O)[O-])cc1,44,3,CCn1cc[n+](C)c1.Cc1ccc(S(=O)(=O)[O-])cc1
328.1,0.274,0.125790055,-1.294627173,CCN1C=C[N+](=C1)C.CC1=CC=C(C=C1)S(=O)(=O)[O-],CCn1cc[n+](C)c1.Cc1ccc(S(=O)(=O)[O-])cc1,45,3,CCn1cc[n+](C)c1.Cc1ccc(S(=O)(=O)[O-])cc1
333.1,0.321,0.151650539,-1.136314156,CCN1C=C[N+](=C1)C.CC1=CC=C(C=C1)S(=O)(=O)[O-],CCn1cc[n+](C)c1.Cc1ccc(S(=O)(=O)[O-])cc1,46,3,CCn1cc[n+](C)c1.Cc1ccc(S(=O)(=O)[O-])cc1
333.1,0.343,0.151650539,-1.070024832,CCN1C=C[N+](=C1)C.CC1=CC=C(C=C1)S(=O)(=O)[O-],CCn1cc[n+](C)c1.Cc1ccc(S(=O)(=O)[O-])cc1,47,3,CCn1cc[n+](C)c1.Cc1ccc(S(=O)(=O)[O-])cc1
338.1,0.419,0.179043194,-0.869884359,CCN1C=C[N+](=C1)C.CC1=CC=C(C=C1)S(=O)(=O)[O-],CCn1cc[n+](C)c1.Cc1ccc(S(=O)(=O)[O-])cc1,48,3,CCn1cc[n+](C)c1.Cc1ccc(S(=O)(=O)[O-])cc1
343.1,0.512,0.210458101,-0.669430654,CCN1C=C[N+](=C1)C.CC1=CC=C(C=C1)S(=O)(=O)[O-],CCn1cc[n+](C)c1.Cc1ccc(S(=O)(=O)[O-])cc1,49,3,CCn1cc[n+](C)c1.Cc1ccc(S(=O)(=O)[O-])cc1
348.1,0.635,0.245153902,-0.45413028,CCN1C=C[N+](=C1)C.CC1=CC=C(C=C1)S(=O)(=O)[O-],CCn1cc[n+](C)c1.Cc1ccc(S(=O)(=O)[O-])cc1,50,3,CCn1cc[n+](C)c1.Cc1ccc(S(=O)(=O)[O-])cc1
353.1,0.697,0.284346392,-0.360969868,CCN1C=C[N+](=C1)C.CC1=CC=C(C=C1)S(=O)(=O)[O-],CCn1cc[n+](C)c1.Cc1ccc(S(=O)(=O)[O-])cc1,51,3,CCn1cc[n+](C)c1.Cc1ccc(S(=O)(=O)[O-])cc1
358.1,0.843,0.325743475,-0.170788321,CCN1C=C[N+](=C1)C.CC1=CC=C(C=C1)S(=O)(=O)[O-],CCn1cc[n+](C)c1.Cc1ccc(S(=O)(=O)[O-])cc1,52,3,CCn1cc[n+](C)c1.Cc1ccc(S(=O)(=O)[O-])cc1
363.1,0.954,0.370394327,-0.047091608,CCN1C=C[N+](=C1)C.CC1=CC=C(C=C1)S(=O)(=O)[O-],CCn1cc[n+](C)c1.Cc1ccc(S(=O)(=O)[O-])cc1,53,3,CCn1cc[n+](C)c1.Cc1ccc(S(=O)(=O)[O-])cc1
368.1,1.13,0.41822526,0.122217633,CCN1C=C[N+](=C1)C.CC1=CC=C(C=C1)S(=O)(=O)[O-],CCn1cc[n+](C)c1.Cc1ccc(S(=O)(=O)[O-])cc1,54,3,CCn1cc[n+](C)c1.Cc1ccc(S(=O)(=O)[O-])cc1
373.1,1.29,0.469134349,0.254642218,CCN1C=C[N+](=C1)C.CC1=CC=C(C=C1)S(=O)(=O)[O-],CCn1cc[n+](C)c1.Cc1ccc(S(=O)(=O)[O-])cc1,55,3,CCn1cc[n+](C)c1.Cc1ccc(S(=O)(=O)[O-])cc1
273.15,0.04134,0.047137855,-3.185924725,CC[n+]1ccn(C)c1.CS(=O)(=O)[O-],CC[n+]1ccn(C)c1.CS(=O)(=O)[O-],56,4,CC[n+]1ccn(C)c1.CS(=O)(=O)[O-]
278.15,0.0656,0.067266261,-2.724179583,CC[n+]1ccn(C)c1.CS(=O)(=O)[O-],CC[n+]1ccn(C)c1.CS(=O)(=O)[O-],57,4,CC[n+]1ccn(C)c1.CS(=O)(=O)[O-]
283.15,0.0988,0.092938767,-2.314657674,CC[n+]1ccn(C)c1.CS(=O)(=O)[O-],CC[n+]1ccn(C)c1.CS(=O)(=O)[O-],58,4,CC[n+]1ccn(C)c1.CS(=O)(=O)[O-]
288.15,0.142,0.12704893,-1.951928221,CC[n+]1ccn(C)c1.CS(=O)(=O)[O-],CC[n+]1ccn(C)c1.CS(=O)(=O)[O-],59,4,CC[n+]1ccn(C)c1.CS(=O)(=O)[O-]
293.15,0.1972,0.171791441,-1.623536837,CC[n+]1ccn(C)c1.CS(=O)(=O)[O-],CC[n+]1ccn(C)c1.CS(=O)(=O)[O-],60,4,CC[n+]1ccn(C)c1.CS(=O)(=O)[O-]
298.15,0.2594,0.226091093,-1.349384007,CC[n+]1ccn(C)c1.CS(=O)(=O)[O-],CC[n+]1ccn(C)c1.CS(=O)(=O)[O-],61,4,CC[n+]1ccn(C)c1.CS(=O)(=O)[O-]
303.15,0.3464,0.290438888,-1.060161102,CC[n+]1ccn(C)c1.CS(=O)(=O)[O-],CC[n+]1ccn(C)c1.CS(=O)(=O)[O-],62,4,CC[n+]1ccn(C)c1.CS(=O)(=O)[O-]
308.15,0.4351,0.370291371,-0.832179389,CC[n+]1ccn(C)c1.CS(=O)(=O)[O-],CC[n+]1ccn(C)c1.CS(=O)(=O)[O-],63,4,CC[n+]1ccn(C)c1.CS(=O)(=O)[O-]
313.15,0.553,0.468417591,-0.592397277,CC[n+]1ccn(C)c1.CS(=O)(=O)[O-],CC[n+]1ccn(C)c1.CS(=O)(=O)[O-],64,4,CC[n+]1ccn(C)c1.CS(=O)(=O)[O-]
323.15,0.821,0.706324092,-0.19723217,CC[n+]1ccn(C)c1.CS(=O)(=O)[O-],CC[n+]1ccn(C)c1.CS(=O)(=O)[O-],65,4,CC[n+]1ccn(C)c1.CS(=O)(=O)[O-]
328.15,0.97,0.854700561,-0.030459207,CC[n+]1ccn(C)c1.CS(=O)(=O)[O-],CC[n+]1ccn(C)c1.CS(=O)(=O)[O-],66,4,CC[n+]1ccn(C)c1.CS(=O)(=O)[O-]
333.15,1.151,1.028353425,0.14063113,CC[n+]1ccn(C)c1.CS(=O)(=O)[O-],CC[n+]1ccn(C)c1.CS(=O)(=O)[O-],67,4,CC[n+]1ccn(C)c1.CS(=O)(=O)[O-]
343.15,1.546,1.422133071,0.43567095,CC[n+]1ccn(C)c1.CS(=O)(=O)[O-],CC[n+]1ccn(C)c1.CS(=O)(=O)[O-],68,4,CC[n+]1ccn(C)c1.CS(=O)(=O)[O-]
348.15,1.77,1.653879776,0.570979547,CC[n+]1ccn(C)c1.CS(=O)(=O)[O-],CC[n+]1ccn(C)c1.CS(=O)(=O)[O-],69,4,CC[n+]1ccn(C)c1.CS(=O)(=O)[O-]
353.15,1.994,1.91524185,0.690142672,CC[n+]1ccn(C)c1.CS(=O)(=O)[O-],CC[n+]1ccn(C)c1.CS(=O)(=O)[O-],70,4,CC[n+]1ccn(C)c1.CS(=O)(=O)[O-]
272.55,0.78,0.325580319,-0.248461359,CCC[N+]1(C)CCCC1.N#C[N-]C#N,CCC[N+]1(C)CCCC1.N#C[N-]C#N,71,5,CCC[N+]1(C)CCCC1.N#C[N-]C#N
292.95,1.6,0.99237711,0.470003629,CCC[N+]1(C)CCCC1.N#C[N-]C#N,CCC[N+]1(C)CCCC1.N#C[N-]C#N,72,5,CCC[N+]1(C)CCCC1.N#C[N-]C#N
312.55,2.5,2.355631648,0.916290732,CCC[N+]1(C)CCCC1.N#C[N-]C#N,CCC[N+]1(C)CCCC1.N#C[N-]C#N,73,5,CCC[N+]1(C)CCCC1.N#C[N-]C#N
313.15,2.67,2.355631648,0.982078472,CCC[N+]1(C)CCCC1.N#C[N-]C#N,CCC[N+]1(C)CCCC1.N#C[N-]C#N,74,5,CCC[N+]1(C)CCCC1.N#C[N-]C#N
332.75,3.7,4.638981821,1.30833282,CCC[N+]1(C)CCCC1.N#C[N-]C#N,CCC[N+]1(C)CCCC1.N#C[N-]C#N,75,5,CCC[N+]1(C)CCCC1.N#C[N-]C#N
333.15,4.44,4.638981821,1.490654376,CCC[N+]1(C)CCCC1.N#C[N-]C#N,CCC[N+]1(C)CCCC1.N#C[N-]C#N,76,5,CCC[N+]1(C)CCCC1.N#C[N-]C#N
353.05,5.34,7.92831007,1.675225653,CCC[N+]1(C)CCCC1.N#C[N-]C#N,CCC[N+]1(C)CCCC1.N#C[N-]C#N,77,5,CCC[N+]1(C)CCCC1.N#C[N-]C#N
362.95,5.8,9.932775117,1.757857918,CCC[N+]1(C)CCCC1.N#C[N-]C#N,CCC[N+]1(C)CCCC1.N#C[N-]C#N,78,5,CCC[N+]1(C)CCCC1.N#C[N-]C#N
363.15,5.9,9.932775117,1.774952351,CCC[N+]1(C)CCCC1.N#C[N-]C#N,CCC[N+]1(C)CCCC1.N#C[N-]C#N,79,5,CCC[N+]1(C)CCCC1.N#C[N-]C#N
372.55,6.7,12.14992391,1.902107526,CCC[N+]1(C)CCCC1.N#C[N-]C#N,CCC[N+]1(C)CCCC1.N#C[N-]C#N,80,5,CCC[N+]1(C)CCCC1.N#C[N-]C#N
273.0,0.35,0.344134024,-1.049822124,CCC[N+]1(C)CCCC1.O=S(=O)(F)[N-]S(=O)(=O)F,CCC[N+]1(C)CCCC1.O=S(=O)(F)[N-]S(=O)(=O)F,81,6,CCC[N+]1(C)CCCC1.O=S(=O)(F)[N-]S(=O)(=O)F
278.0,0.43,0.455349468,-0.84397007,CCC[N+]1(C)CCCC1.O=S(=O)(F)[N-]S(=O)(=O)F,CCC[N+]1(C)CCCC1.O=S(=O)(F)[N-]S(=O)(=O)F,82,6,CCC[N+]1(C)CCCC1.O=S(=O)(F)[N-]S(=O)(=O)F
283.0,0.52,0.587373666,-0.653926467,CCC[N+]1(C)CCCC1.O=S(=O)(F)[N-]S(=O)(=O)F,CCC[N+]1(C)CCCC1.O=S(=O)(F)[N-]S(=O)(=O)F,83,6,CCC[N+]1(C)CCCC1.O=S(=O)(F)[N-]S(=O)(=O)F
288.0,0.62,0.751348195,-0.478035801,CCC[N+]1(C)CCCC1.O=S(=O)(F)[N-]S(=O)(=O)F,CCC[N+]1(C)CCCC1.O=S(=O)(F)[N-]S(=O)(=O)F,84,6,CCC[N+]1(C)CCCC1.O=S(=O)(F)[N-]S(=O)(=O)F
293.0,0.72,0.952867811,-0.328504067,CCC[N+]1(C)CCCC1.O=S(=O)(F)[N-]S(=O)(=O)F,CCC[N+]1(C)CCCC1.O=S(=O)(F)[N-]S(=O)(=O)F,85,6,CCC[N+]1(C)CCCC1.O=S(=O)(F)[N-]S(=O)(=O)F
298.0,0.84,1.182963708,-0.174353387,CCC[N+]1(C)CCCC1.O=S(=O)(F)[N-]S(=O)(=O)F,CCC[N+]1(C)CCCC1.O=S(=O)(F)[N-]S(=O)(=O)F,86,6,CCC[N+]1(C)CCCC1.O=S(=O)(F)[N-]S(=O)(=O)F
298.15,0.775,1.182963708,-0.25489225,CCC[N+]1(C)CCCC1.O=S(=O)(F)[N-]S(=O)(=O)F,CCC[N+]1(C)CCCC1.O=S(=O)(F)[N-]S(=O)(=O)F,87,6,CCC[N+]1(C)CCCC1.O=S(=O)(F)[N-]S(=O)(=O)F
303.0,0.97,1.440895661,-0.030459207,CCC[N+]1(C)CCCC1.O=S(=O)(F)[N-]S(=O)(=O)F,CCC[N+]1(C)CCCC1.O=S(=O)(F)[N-]S(=O)(=O)F,88,6,CCC[N+]1(C)CCCC1.O=S(=O)(F)[N-]S(=O)(=O)F
308.0,1.1,1.744651648,0.09531018,CCC[N+]1(C)CCCC1.O=S(=O)(F)[N-]S(=O)(=O)F,CCC[N+]1(C)CCCC1.O=S(=O)(F)[N-]S(=O)(=O)F,89,6,CCC[N+]1(C)CCCC1.O=S(=O)(F)[N-]S(=O)(=O)F
313.0,1.25,2.09946155,0.223143551,CCC[N+]1(C)CCCC1.O=S(=O)(F)[N-]S(=O)(=O)F,CCC[N+]1(C)CCCC1.O=S(=O)(F)[N-]S(=O)(=O)F,90,6,CCC[N+]1(C)CCCC1.O=S(=O)(F)[N-]S(=O)(=O)F
318.0,1.4,2.473756652,0.336472237,CCC[N+]1(C)CCCC1.O=S(=O)(F)[N-]S(=O)(=O)F,CCC[N+]1(C)CCCC1.O=S(=O)(F)[N-]S(=O)(=O)F,91,6,CCC[N+]1(C)CCCC1.O=S(=O)(F)[N-]S(=O)(=O)F
323.0,1.56,2.901224552,0.444685821,CCC[N+]1(C)CCCC1.O=S(=O)(F)[N-]S(=O)(=O)F,CCC[N+]1(C)CCCC1.O=S(=O)(F)[N-]S(=O)(=O)F,92,6,CCC[N+]1(C)CCCC1.O=S(=O)(F)[N-]S(=O)(=O)F
328.0,1.74,3.371298248,0.553885113,CCC[N+]1(C)CCCC1.O=S(=O)(F)[N-]S(=O)(=O)F,CCC[N+]1(C)CCCC1.O=S(=O)(F)[N-]S(=O)(=O)F,93,6,CCC[N+]1(C)CCCC1.O=S(=O)(F)[N-]S(=O)(=O)F
333.0,1.92,3.89994678,0.652325186,CCC[N+]1(C)CCCC1.O=S(=O)(F)[N-]S(=O)(=O)F,CCC[N+]1(C)CCCC1.O=S(=O)(F)[N-]S(=O)(=O)F,94,6,CCC[N+]1(C)CCCC1.O=S(=O)(F)[N-]S(=O)(=O)F
338.0,2.12,4.438568467,0.751416089,CCC[N+]1(C)CCCC1.O=S(=O)(F)[N-]S(=O)(=O)F,CCC[N+]1(C)CCCC1.O=S(=O)(F)[N-]S(=O)(=O)F,95,6,CCC[N+]1(C)CCCC1.O=S(=O)(F)[N-]S(=O)(=O)F
343.0,2.32,5.034332307,0.841567186,CCC[N+]1(C)CCCC1.O=S(=O)(F)[N-]S(=O)(=O)F,CCC[N+]1(C)CCCC1.O=S(=O)(F)[N-]S(=O)(=O)F,96,6,CCC[N+]1(C)CCCC1.O=S(=O)(F)[N-]S(=O)(=O)F
348.0,2.53,5.669902416,0.928219303,CCC[N+]1(C)CCCC1.O=S(=O)(F)[N-]S(=O)(=O)F,CCC[N+]1(C)CCCC1.O=S(=O)(F)[N-]S(=O)(=O)F,97,6,CCC[N+]1(C)CCCC1.O=S(=O)(F)[N-]S(=O)(=O)F
353.0,2.75,6.364393285,1.011600912,CCC[N+]1(C)CCCC1.O=S(=O)(F)[N-]S(=O)(=O)F,CCC[N+]1(C)CCCC1.O=S(=O)(F)[N-]S(=O)(=O)F,98,6,CCC[N+]1(C)CCCC1.O=S(=O)(F)[N-]S(=O)(=O)F
358.0,2.98,7.075314586,1.091923301,CCC[N+]1(C)CCCC1.O=S(=O)(F)[N-]S(=O)(=O)F,CCC[N+]1(C)CCCC1.O=S(=O)(F)[N-]S(=O)(=O)F,99,6,CCC[N+]1(C)CCCC1.O=S(=O)(F)[N-]S(=O)(=O)F
363.0,3.22,7.820073136,1.16938136,CCC[N+]1(C)CCCC1.O=S(=O)(F)[N-]S(=O)(=O)F,CCC[N+]1(C)CCCC1.O=S(=O)(F)[N-]S(=O)(=O)F,100,6,CCC[N+]1(C)CCCC1.O=S(=O)(F)[N-]S(=O)(=O)F
368.0,3.47,8.596179901,1.244154594,CCC[N+]1(C)CCCC1.O=S(=O)(F)[N-]S(=O)(=O)F,CCC[N+]1(C)CCCC1.O=S(=O)(F)[N-]S(=O)(=O)F,101,6,CCC[N+]1(C)CCCC1.O=S(=O)(F)[N-]S(=O)(=O)F
373.0,3.74,9.400970297,1.319085611,CCC[N+]1(C)CCCC1.O=S(=O)(F)[N-]S(=O)(=O)F,CCC[N+]1(C)CCCC1.O=S(=O)(F)[N-]S(=O)(=O)F,102,6,CCC[N+]1(C)CCCC1.O=S(=O)(F)[N-]S(=O)(=O)F
273.0,0.197,0.107935078,-1.62455155,CCCn1cc[n+](C)c1.O=S(=O)([N-]S(=O)(=O)C(F)(F)F)C(F)(F)F,CCCn1cc[n+](C)c1.O=S(=O)([N-]S(=O)(=O)C(F)(F)F)C(F)(F)F,103,7,CCCn1cc[n+](C)c1.O=S(=O)([N-]S(=O)(=O)C(F)(F)F)C(F)(F)F
283.0,0.321,0.185984937,-1.136314156,CCCn1cc[n+](C)c1.O=S(=O)([N-]S(=O)(=O)C(F)(F)F)C(F)(F)F,CCCn1cc[n+](C)c1.O=S(=O)([N-]S(=O)(=O)C(F)(F)F)C(F)(F)F,104,7,CCCn1cc[n+](C)c1.O=S(=O)([N-]S(=O)(=O)C(F)(F)F)C(F)(F)F
288.15,0.359,0.238949369,-1.02443289,CCCn1cc[n+](C)c1.O=S(=O)([N-]S(=O)(=O)C(F)(F)F)C(F)(F)F,CCCn1cc[n+](C)c1.O=S(=O)([N-]S(=O)(=O)C(F)(F)F)C(F)(F)F,105,7,CCCn1cc[n+](C)c1.O=S(=O)([N-]S(=O)(=O)C(F)(F)F)C(F)(F)F
293.15,0.441,0.304321037,-0.818710404,CCCn1cc[n+](C)c1.O=S(=O)([N-]S(=O)(=O)C(F)(F)F)C(F)(F)F,CCCn1cc[n+](C)c1.O=S(=O)([N-]S(=O)(=O)C(F)(F)F)C(F)(F)F,106,7,CCCn1cc[n+](C)c1.O=S(=O)([N-]S(=O)(=O)C(F)(F)F)C(F)(F)F
298.15,0.542,0.381402476,-0.612489278,CCCn1cc[n+](C)c1.O=S(=O)([N-]S(=O)(=O)C(F)(F)F)C(F)(F)F,CCCn1cc[n+](C)c1.O=S(=O)([N-]S(=O)(=O)C(F)(F)F)C(F)(F)F,107,7,CCCn1cc[n+](C)c1.O=S(=O)([N-]S(=O)(=O)C(F)(F)F)C(F)(F)F
303.15,0.645,0.463580564,-0.438504962,CCCn1cc[n+](C)c1.O=S(=O)([N-]S(=O)(=O)C(F)(F)F)C(F)(F)F,CCCn1cc[n+](C)c1.O=S(=O)([N-]S(=O)(=O)C(F)(F)F)C(F)(F)F,108,7,CCCn1cc[n+](C)c1.O=S(=O)([N-]S(=O)(=O)C(F)(F)F)C(F)(F)F
308.15,0.765,0.56322049,-0.267879445,CCCn1cc[n+](C)c1.O=S(=O)([N-]S(=O)(=O)C(F)(F)F)C(F)(F)F,CCCn1cc[n+](C)c1.O=S(=O)([N-]S(=O)(=O)C(F)(F)F)C(F)(F)F,109,7,CCCn1cc[n+](C)c1.O=S(=O)([N-]S(=O)(=O)C(F)(F)F)C(F)(F)F
313.0,0.971,0.679996864,-0.029428811,CCCn1cc[n+](C)c1.O=S(=O)([N-]S(=O)(=O)C(F)(F)F)C(F)(F)F,CCCn1cc[n+](C)c1.O=S(=O)([N-]S(=O)(=O)C(F)(F)F)C(F)(F)F,110,7,CCCn1cc[n+](C)c1.O=S(=O)([N-]S(=O)(=O)C(F)(F)F)C(F)(F)F
318.15,1.05,0.803568301,0.048790164,CCCn1cc[n+](C)c1.O=S(=O)([N-]S(=O)(=O)C(F)(F)F)C(F)(F)F,CCCn1cc[n+](C)c1.O=S(=O)([N-]S(=O)(=O)C(F)(F)F)C(F)(F)F,111,7,CCCn1cc[n+](C)c1.O=S(=O)([N-]S(=O)(=O)C(F)(F)F)C(F)(F)F
323.0,1.252,0.94510042,0.224742273,CCCn1cc[n+](C)c1.O=S(=O)([N-]S(=O)(=O)C(F)(F)F)C(F)(F)F,CCCn1cc[n+](C)c1.O=S(=O)([N-]S(=O)(=O)C(F)(F)F)C(F)(F)F,112,7,CCCn1cc[n+](C)c1.O=S(=O)([N-]S(=O)(=O)C(F)(F)F)C(F)(F)F
328.15,1.35,1.10116852,0.300104592,CCCn1cc[n+](C)c1.O=S(=O)([N-]S(=O)(=O)C(F)(F)F)C(F)(F)F,CCCn1cc[n+](C)c1.O=S(=O)([N-]S(=O)(=O)C(F)(F)F)C(F)(F)F,113,7,CCCn1cc[n+](C)c1.O=S(=O)([N-]S(=O)(=O)C(F)(F)F)C(F)(F)F
333.15,1.53,1.277144731,0.425267735,CCCn1cc[n+](C)c1.O=S(=O)([N-]S(=O)(=O)C(F)(F)F)C(F)(F)F,CCCn1cc[n+](C)c1.O=S(=O)([N-]S(=O)(=O)C(F)(F)F)C(F)(F)F,114,7,CCCn1cc[n+](C)c1.O=S(=O)([N-]S(=O)(=O)C(F)(F)F)C(F)(F)F
338.15,1.71,1.45687817,0.536493371,CCCn1cc[n+](C)c1.O=S(=O)([N-]S(=O)(=O)C(F)(F)F)C(F)(F)F,CCCn1cc[n+](C)c1.O=S(=O)([N-]S(=O)(=O)C(F)(F)F)C(F)(F)F,115,7,CCCn1cc[n+](C)c1.O=S(=O)([N-]S(=O)(=O)C(F)(F)F)C(F)(F)F
343.15,1.91,1.656132239,0.647103242,CCCn1cc[n+](C)c1.O=S(=O)([N-]S(=O)(=O)C(F)(F)F)C(F)(F)F,CCCn1cc[n+](C)c1.O=S(=O)([N-]S(=O)(=O)C(F)(F)F)C(F)(F)F,116,7,CCCn1cc[n+](C)c1.O=S(=O)([N-]S(=O)(=O)C(F)(F)F)C(F)(F)F
348.15,2.12,1.869159579,0.751416089,CCCn1cc[n+](C)c1.O=S(=O)([N-]S(=O)(=O)C(F)(F)F)C(F)(F)F,CCCn1cc[n+](C)c1.O=S(=O)([N-]S(=O)(=O)C(F)(F)F)C(F)(F)F,117,7,CCCn1cc[n+](C)c1.O=S(=O)([N-]S(=O)(=O)C(F)(F)F)C(F)(F)F
353.0,2.279,2.102423879,0.82373675,CCCn1cc[n+](C)c1.O=S(=O)([N-]S(=O)(=O)C(F)(F)F)C(F)(F)F,CCCn1cc[n+](C)c1.O=S(=O)([N-]S(=O)(=O)C(F)(F)F)C(F)(F)F,118,7,CCCn1cc[n+](C)c1.O=S(=O)([N-]S(=O)(=O)C(F)(F)F)C(F)(F)F
273.0,0.047,0.077530405,-3.057607677,CCCC[N+](C)(C)C.O=S(=O)([N-]S(=O)(=O)C(F)(F)F)C(F)(F)F,CCCC[N+](C)(C)C.O=S(=O)([N-]S(=O)(=O)C(F)(F)F)C(F)(F)F,119,8,CCCC[N+](C)(C)C.O=S(=O)([N-]S(=O)(=O)C(F)(F)F)C(F)(F)F
283.0,0.092,0.13467511,-2.385966702,CCCC[N+](C)(C)C.O=S(=O)([N-]S(=O)(=O)C(F)(F)F)C(F)(F)F,CCCC[N+](C)(C)C.O=S(=O)([N-]S(=O)(=O)C(F)(F)F)C(F)(F)F,120,8,CCCC[N+](C)(C)C.O=S(=O)([N-]S(=O)(=O)C(F)(F)F)C(F)(F)F
283.1,0.093,0.13467511,-2.375155786,CCCC[N+](C)(C)C.O=S(=O)([N-]S(=O)(=O)C(F)(F)F)C(F)(F)F,CCCC[N+](C)(C)C.O=S(=O)([N-]S(=O)(=O)C(F)(F)F)C(F)(F)F,121,8,CCCC[N+](C)(C)C.O=S(=O)([N-]S(=O)(=O)C(F)(F)F)C(F)(F)F
293.1,0.162,0.221977469,-1.820158944,CCCC[N+](C)(C)C.O=S(=O)([N-]S(=O)(=O)C(F)(F)F)C(F)(F)F,CCCC[N+](C)(C)C.O=S(=O)([N-]S(=O)(=O)C(F)(F)F)C(F)(F)F,122,8,CCCC[N+](C)(C)C.O=S(=O)([N-]S(=O)(=O)C(F)(F)F)C(F)(F)F
298.15,0.21,0.277545306,-1.560647748,CCCC[N+](C)(C)C.O=S(=O)([N-]S(=O)(=O)C(F)(F)F)C(F)(F)F,CCCC[N+](C)(C)C.O=S(=O)([N-]S(=O)(=O)C(F)(F)F)C(F)(F)F,123,8,CCCC[N+](C)(C)C.O=S(=O)([N-]S(=O)(=O)C(F)(F)F)C(F)(F)F
303.1,0.259,0.340259032,-1.350927217,CCCC[N+](C)(C)C.O=S(=O)([N-]S(=O)(=O)C(F)(F)F)C(F)(F)F,CCCC[N+](C)(C)C.O=S(=O)([N-]S(=O)(=O)C(F)(F)F)C(F)(F)F,124,8,CCCC[N+](C)(C)C.O=S(=O)([N-]S(=O)(=O)C(F)(F)F)C(F)(F)F
303.15,0.26,0.340259032,-1.347073648,CCCC[N+](C)(C)C.O=S(=O)([N-]S(=O)(=O)C(F)(F)F)C(F)(F)F,CCCC[N+](C)(C)C.O=S(=O)([N-]S(=O)(=O)C(F)(F)F)C(F)(F)F,125,8,CCCC[N+](C)(C)C.O=S(=O)([N-]S(=O)(=O)C(F)(F)F)C(F)(F)F
308.1,0.33,0.414586727,-1.108662625,CCCC[N+](C)(C)C.O=S(=O)([N-]S(=O)(=O)C(F)(F)F)C(F)(F)F,CCCC[N+](C)(C)C.O=S(=O)([N-]S(=O)(=O)C(F)(F)F)C(F)(F)F,126,8,CCCC[N+](C)(C)C.O=S(=O)([N-]S(=O)(=O)C(F)(F)F)C(F)(F)F
313.1,0.387,0.501944816,-0.949330586,CCCC[N+](C)(C)C.O=S(=O)([N-]S(=O)(=O)C(F)(F)F)C(F)(F)F,CCCC[N+](C)(C)C.O=S(=O)([N-]S(=O)(=O)C(F)(F)F)C(F)(F)F,127,8,CCCC[N+](C)(C)C.O=S(=O)([N-]S(=O)(=O)C(F)(F)F)C(F)(F)F
313.15,0.39,0.501944816,-0.94160854,CCCC[N+](C)(C)C.O=S(=O)([N-]S(=O)(=O)C(F)(F)F)C(F)(F)F,CCCC[N+](C)(C)C.O=S(=O)([N-]S(=O)(=O)C(F)(F)F)C(F)(F)F,128,8,CCCC[N+](C)(C)C.O=S(=O)([N-]S(=O)(=O)C(F)(F)F)C(F)(F)F
323.1,0.547,0.701042972,-0.603306477,CCCC[N+](C)(C)C.O=S(=O)([N-]S(=O)(=O)C(F)(F)F)C(F)(F)F,CCCC[N+](C)(C)C.O=S(=O)([N-]S(=O)(=O)C(F)(F)F)C(F)(F)F,129,8,CCCC[N+](C)(C)C.O=S(=O)([N-]S(=O)(=O)C(F)(F)F)C(F)(F)F
333.1,0.74,0.951574695,-0.301105093,CCCC[N+](C)(C)C.O=S(=O)([N-]S(=O)(=O)C(F)(F)F)C(F)(F)F,CCCC[N+](C)(C)C.O=S(=O)([N-]S(=O)(=O)C(F)(F)F)C(F)(F)F,130,8,CCCC[N+](C)(C)C.O=S(=O)([N-]S(=O)(=O)C(F)(F)F)C(F)(F)F
343.1,0.96,1.238709246,-0.040821995,CCCC[N+](C)(C)C.O=S(=O)([N-]S(=O)(=O)C(F)(F)F)C(F)(F)F,CCCC[N+](C)(C)C.O=S(=O)([N-]S(=O)(=O)C(F)(F)F)C(F)(F)F,131,8,CCCC[N+](C)(C)C.O=S(=O)([N-]S(=O)(=O)C(F)(F)F)C(F)(F)F
353.1,1.221,1.57808156,0.199670195,CCCC[N+](C)(C)C.O=S(=O)([N-]S(=O)(=O)C(F)(F)F)C(F)(F)F,CCCC[N+](C)(C)C.O=S(=O)([N-]S(=O)(=O)C(F)(F)F)C(F)(F)F,132,8,CCCC[N+](C)(C)C.O=S(=O)([N-]S(=O)(=O)C(F)(F)F)C(F)(F)F
363.1,1.506,1.952190171,0.409457129,CCCC[N+](C)(C)C.O=S(=O)([N-]S(=O)(=O)C(F)(F)F)C(F)(F)F,CCCC[N+](C)(C)C.O=S(=O)([N-]S(=O)(=O)C(F)(F)F)C(F)(F)F,133,8,CCCC[N+](C)(C)C.O=S(=O)([N-]S(=O)(=O)C(F)(F)F)C(F)(F)F
373.0,1.8,2.361081807,0.587786665,CCCC[N+](C)(C)C.O=S(=O)([N-]S(=O)(=O)C(F)(F)F)C(F)(F)F,CCCC[N+](C)(C)C.O=S(=O)([N-]S(=O)(=O)C(F)(F)F)C(F)(F)F,134,8,CCCC[N+](C)(C)C.O=S(=O)([N-]S(=O)(=O)C(F)(F)F)C(F)(F)F
373.1,1.819,2.361081807,0.5982869,CCCC[N+](C)(C)C.O=S(=O)([N-]S(=O)(=O)C(F)(F)F)C(F)(F)F,CCCC[N+](C)(C)C.O=S(=O)([N-]S(=O)(=O)C(F)(F)F)C(F)(F)F,135,8,CCCC[N+](C)(C)C.O=S(=O)([N-]S(=O)(=O)C(F)(F)F)C(F)(F)F
272.55,0.34,0.300640496,-1.078809661,CCCC[N+]1(C)CCCC1.N#C[C-](C#N)C#N,CCCC[N+]1(C)CCCC1.N#C[C-](C#N)C#N,136,9,CCCC[N+]1(C)CCCC1.N#C[C-](C#N)C#N
277.8,0.39,0.400265143,-0.94160854,CCCC[N+]1(C)CCCC1.N#C[C-](C#N)C#N,CCCC[N+]1(C)CCCC1.N#C[C-](C#N)C#N,137,9,CCCC[N+]1(C)CCCC1.N#C[C-](C#N)C#N
283.05,0.52,0.519226491,-0.653926467,CCCC[N+]1(C)CCCC1.N#C[C-](C#N)C#N,CCCC[N+]1(C)CCCC1.N#C[C-](C#N)C#N,138,9,CCCC[N+]1(C)CCCC1.N#C[C-](C#N)C#N
293.6,0.75,0.851354139,-0.287682072,CCCC[N+]1(C)CCCC1.N#C[C-](C#N)C#N,CCCC[N+]1(C)CCCC1.N#C[C-](C#N)C#N,139,9,CCCC[N+]1(C)CCCC1.N#C[C-](C#N)C#N
298.1,0.87,0.815610723,-0.139262067,CCCC[N+]1(C)CCCC1.N#C[C-](C#N)C#N,CCCC[N+]1(C)CCCC1.N#C[C-](C#N)C#N,140,9,CCCC[N+]1(C)CCCC1.N#C[C-](C#N)C#N
303.05,1.2,1.299189888,0.182321557,CCCC[N+]1(C)CCCC1.N#C[C-](C#N)C#N,CCCC[N+]1(C)CCCC1.N#C[C-](C#N)C#N,141,9,CCCC[N+]1(C)CCCC1.N#C[C-](C#N)C#N
303.7,1.02,1.299189888,0.019802627,CCCC[N+]1(C)CCCC1.N#C[C-](C#N)C#N,CCCC[N+]1(C)CCCC1.N#C[C-](C#N)C#N,142,9,CCCC[N+]1(C)CCCC1.N#C[C-](C#N)C#N
312.75,1.6,1.908773534,0.470003629,CCCC[N+]1(C)CCCC1.N#C[C-](C#N)C#N,CCCC[N+]1(C)CCCC1.N#C[C-](C#N)C#N,143,9,CCCC[N+]1(C)CCCC1.N#C[C-](C#N)C#N
332.35,2.5,3.594500027,0.916290732,CCCC[N+]1(C)CCCC1.N#C[C-](C#N)C#N,CCCC[N+]1(C)CCCC1.N#C[C-](C#N)C#N,144,9,CCCC[N+]1(C)CCCC1.N#C[C-](C#N)C#N
342.85,3.0,4.666250727,1.098612289,CCCC[N+]1(C)CCCC1.N#C[C-](C#N)C#N,CCCC[N+]1(C)CCCC1.N#C[C-](C#N)C#N,145,9,CCCC[N+]1(C)CCCC1.N#C[C-](C#N)C#N
372.15,4.4,8.834503498,1.481604541,CCCC[N+]1(C)CCCC1.N#C[C-](C#N)C#N,CCCC[N+]1(C)CCCC1.N#C[C-](C#N)C#N,146,9,CCCC[N+]1(C)CCCC1.N#C[C-](C#N)C#N
273.15,0.523,0.235893513,-0.648173815,CCCC[N+]1(C)CCCC1.N#C[N-]C#N,CCCC[N+]1(C)CCCC1.N#C[N-]C#N,147,10,CCCC[N+]1(C)CCCC1.N#C[N-]C#N
278.15,0.645,0.320345207,-0.438504962,CCCC[N+]1(C)CCCC1.N#C[N-]C#N,CCCC[N+]1(C)CCCC1.N#C[N-]C#N,148,10,CCCC[N+]1(C)CCCC1.N#C[N-]C#N
283.15,0.786,0.42310492,-0.240798487,CCCC[N+]1(C)CCCC1.N#C[N-]C#N,CCCC[N+]1(C)CCCC1.N#C[N-]C#N,149,10,CCCC[N+]1(C)CCCC1.N#C[N-]C#N
288.15,0.844,0.553728329,-0.169602784,CCCC[N+]1(C)CCCC1.N#C[N-]C#N,CCCC[N+]1(C)CCCC1.N#C[N-]C#N,150,10,CCCC[N+]1(C)CCCC1.N#C[N-]C#N
293.15,1.123,0.717898494,0.116003676,CCCC[N+]1(C)CCCC1.N#C[N-]C#N,CCCC[N+]1(C)CCCC1.N#C[N-]C#N,151,10,CCCC[N+]1(C)CCCC1.N#C[N-]C#N
298.15,1.317,0.909324654,0.275356423,CCCC[N+]1(C)CCCC1.N#C[N-]C#N,CCCC[N+]1(C)CCCC1.N#C[N-]C#N,152,10,CCCC[N+]1(C)CCCC1.N#C[N-]C#N
303.15,1.525,1.128051612,0.42199441,CCCC[N+]1(C)CCCC1.N#C[N-]C#N,CCCC[N+]1(C)CCCC1.N#C[N-]C#N,153,10,CCCC[N+]1(C)CCCC1.N#C[N-]C#N
308.15,1.754,1.390315788,0.561898894,CCCC[N+]1(C)CCCC1.N#C[N-]C#N,CCCC[N+]1(C)CCCC1.N#C[N-]C#N,154,10,CCCC[N+]1(C)CCCC1.N#C[N-]C#N
313.15,1.997,1.702052553,0.691646054,CCCC[N+]1(C)CCCC1.N#C[N-]C#N,CCCC[N+]1(C)CCCC1.N#C[N-]C#N,155,10,CCCC[N+]1(C)CCCC1.N#C[N-]C#N
318.15,2.254,2.036260234,0.812706416,CCCC[N+]1(C)CCCC1.N#C[N-]C#N,CCCC[N+]1(C)CCCC1.N#C[N-]C#N,156,10,CCCC[N+]1(C)CCCC1.N#C[N-]C#N
323.15,2.529,2.423713594,0.927823968,CCCC[N+]1(C)CCCC1.N#C[N-]C#N,CCCC[N+]1(C)CCCC1.N#C[N-]C#N,157,10,CCCC[N+]1(C)CCCC1.N#C[N-]C#N
328.15,2.626,2.855936776,0.965461776,CCCC[N+]1(C)CCCC1.N#C[N-]C#N,CCCC[N+]1(C)CCCC1.N#C[N-]C#N,158,10,CCCC[N+]1(C)CCCC1.N#C[N-]C#N
338.15,3.227,3.857251592,1.171552913,CCCC[N+]1(C)CCCC1.N#C[N-]C#N,CCCC[N+]1(C)CCCC1.N#C[N-]C#N,159,10,CCCC[N+]1(C)CCCC1.N#C[N-]C#N
348.15,3.878,5.040548507,1.355319557,CCCC[N+]1(C)CCCC1.N#C[N-]C#N,CCCC[N+]1(C)CCCC1.N#C[N-]C#N,160,10,CCCC[N+]1(C)CCCC1.N#C[N-]C#N
358.15,4.578,6.42053795,1.521262222,CCCC[N+]1(C)CCCC1.N#C[N-]C#N,CCCC[N+]1(C)CCCC1.N#C[N-]C#N,161,10,CCCC[N+]1(C)CCCC1.N#C[N-]C#N
368.15,5.324,7.942879818,1.672224901,CCCC[N+]1(C)CCCC1.N#C[N-]C#N,CCCC[N+]1(C)CCCC1.N#C[N-]C#N,162,10,CCCC[N+]1(C)CCCC1.N#C[N-]C#N
273.15,0.0741,0.074125929,-2.602339747,CCCC[N+]1(C)CCCC1.O=S(=O)([N-]S(=O)(=O)C(F)(F)F)C(F)(F)F,CCCC[N+]1(C)CCCC1.O=S(=O)([N-]S(=O)(=O)C(F)(F)F)C(F)(F)F,163,11,CCCC[N+]1(C)CCCC1.O=S(=O)([N-]S(=O)(=O)C(F)(F)F)C(F)(F)F
278.15,0.1012,0.098264092,-2.290656522,CCCC[N+]1(C)CCCC1.O=S(=O)([N-]S(=O)(=O)C(F)(F)F)C(F)(F)F,CCCC[N+]1(C)CCCC1.O=S(=O)([N-]S(=O)(=O)C(F)(F)F)C(F)(F)F,164,11,CCCC[N+]1(C)CCCC1.O=S(=O)([N-]S(=O)(=O)C(F)(F)F)C(F)(F)F
283.15,0.1343,0.126969308,-2.007679175,CCCC[N+]1(C)CCCC1.O=S(=O)([N-]S(=O)(=O)C(F)(F)F)C(F)(F)F,CCCC[N+]1(C)CCCC1.O=S(=O)([N-]S(=O)(=O)C(F)(F)F)C(F)(F)F,165,11,CCCC[N+]1(C)CCCC1.O=S(=O)([N-]S(=O)(=O)C(F)(F)F)C(F)(F)F
288.15,0.1745,0.162680586,-1.745830537,CCCC[N+]1(C)CCCC1.O=S(=O)([N-]S(=O)(=O)C(F)(F)F)C(F)(F)F,CCCC[N+]1(C)CCCC1.O=S(=O)([N-]S(=O)(=O)C(F)(F)F)C(F)(F)F,166,11,CCCC[N+]1(C)CCCC1.O=S(=O)([N-]S(=O)(=O)C(F)(F)F)C(F)(F)F
293.15,0.22,0.206638933,-1.514127733,CCCC[N+]1(C)CCCC1.O=S(=O)([N-]S(=O)(=O)C(F)(F)F)C(F)(F)F,CCCC[N+]1(C)CCCC1.O=S(=O)([N-]S(=O)(=O)C(F)(F)F)C(F)(F)F,167,11,CCCC[N+]1(C)CCCC1.O=S(=O)([N-]S(=O)(=O)C(F)(F)F)C(F)(F)F
298.15,0.282,0.256906264,-1.265848208,CCCC[N+]1(C)CCCC1.O=S(=O)([N-]S(=O)(=O)C(F)(F)F)C(F)(F)F,CCCC[N+]1(C)CCCC1.O=S(=O)([N-]S(=O)(=O)C(F)(F)F)C(F)(F)F,168,11,CCCC[N+]1(C)CCCC1.O=S(=O)([N-]S(=O)(=O)C(F)(F)F)C(F)(F)F
303.15,0.3396,0.313331954,-1.079986825,CCCC[N+]1(C)CCCC1.O=S(=O)([N-]S(=O)(=O)C(F)(F)F)C(F)(F)F,CCCC[N+]1(C)CCCC1.O=S(=O)([N-]S(=O)(=O)C(F)(F)F)C(F)(F)F,169,11,CCCC[N+]1(C)CCCC1.O=S(=O)([N-]S(=O)(=O)C(F)(F)F)C(F)(F)F
308.15,0.415,0.379867758,-0.879476759,CCCC[N+]1(C)CCCC1.O=S(=O)([N-]S(=O)(=O)C(F)(F)F)C(F)(F)F,CCCC[N+]1(C)CCCC1.O=S(=O)([N-]S(=O)(=O)C(F)(F)F)C(F)(F)F,170,11,CCCC[N+]1(C)CCCC1.O=S(=O)([N-]S(=O)(=O)C(F)(F)F)C(F)(F)F
313.15,0.4923,0.457683632,-0.708666992,CCCC[N+]1(C)CCCC1.O=S(=O)([N-]S(=O)(=O)C(F)(F)F)C(F)(F)F,CCCC[N+]1(C)CCCC1.O=S(=O)([N-]S(=O)(=O)C(F)(F)F)C(F)(F)F,171,11,CCCC[N+]1(C)CCCC1.O=S(=O)([N-]S(=O)(=O)C(F)(F)F)C(F)(F)F
318.15,0.5804,0.539868281,-0.544037758,CCCC[N+]1(C)CCCC1.O=S(=O)([N-]S(=O)(=O)C(F)(F)F)C(F)(F)F,CCCC[N+]1(C)CCCC1.O=S(=O)([N-]S(=O)(=O)C(F)(F)F)C(F)(F)F,172,11,CCCC[N+]1(C)CCCC1.O=S(=O)([N-]S(=O)(=O)C(F)(F)F)C(F)(F)F
323.15,0.6735,0.633828356,-0.395267283,CCCC[N+]1(C)CCCC1.O=S(=O)([N-]S(=O)(=O)C(F)(F)F)C(F)(F)F,CCCC[N+]1(C)CCCC1.O=S(=O)([N-]S(=O)(=O)C(F)(F)F)C(F)(F)F,173,11,CCCC[N+]1(C)CCCC1.O=S(=O)([N-]S(=O)(=O)C(F)(F)F)C(F)(F)F
328.15,0.7748,0.737260424,-0.255150347,CCCC[N+]1(C)CCCC1.O=S(=O)([N-]S(=O)(=O)C(F)(F)F)C(F)(F)F,CCCC[N+]1(C)CCCC1.O=S(=O)([N-]S(=O)(=O)C(F)(F)F)C(F)(F)F,174,11,CCCC[N+]1(C)CCCC1.O=S(=O)([N-]S(=O)(=O)C(F)(F)F)C(F)(F)F
333.15,0.884,0.853694316,-0.123298216,CCCC[N+]1(C)CCCC1.O=S(=O)([N-]S(=O)(=O)C(F)(F)F)C(F)(F)F,CCCC[N+]1(C)CCCC1.O=S(=O)([N-]S(=O)(=O)C(F)(F)F)C(F)(F)F,175,11,CCCC[N+]1(C)CCCC1.O=S(=O)([N-]S(=O)(=O)C(F)(F)F)C(F)(F)F
338.15,1.02,0.972433007,0.019802627,CCCC[N+]1(C)CCCC1.O=S(=O)([N-]S(=O)(=O)C(F)(F)F)C(F)(F)F,CCCC[N+]1(C)CCCC1.O=S(=O)([N-]S(=O)(=O)C(F)(F)F)C(F)(F)F,176,11,CCCC[N+]1(C)CCCC1.O=S(=O)([N-]S(=O)(=O)C(F)(F)F)C(F)(F)F
343.15,1.165,1.103879625,0.152721087,CCCC[N+]1(C)CCCC1.O=S(=O)([N-]S(=O)(=O)C(F)(F)F)C(F)(F)F,CCCC[N+]1(C)CCCC1.O=S(=O)([N-]S(=O)(=O)C(F)(F)F)C(F)(F)F,177,11,CCCC[N+]1(C)CCCC1.O=S(=O)([N-]S(=O)(=O)C(F)(F)F)C(F)(F)F
348.15,1.323,1.244223832,0.279901885,CCCC[N+]1(C)CCCC1.O=S(=O)([N-]S(=O)(=O)C(F)(F)F)C(F)(F)F,CCCC[N+]1(C)CCCC1.O=S(=O)([N-]S(=O)(=O)C(F)(F)F)C(F)(F)F,178,11,CCCC[N+]1(C)CCCC1.O=S(=O)([N-]S(=O)(=O)C(F)(F)F)C(F)(F)F
353.15,1.492,1.397697035,0.400117502,CCCC[N+]1(C)CCCC1.O=S(=O)([N-]S(=O)(=O)C(F)(F)F)C(F)(F)F,CCCC[N+]1(C)CCCC1.O=S(=O)([N-]S(=O)(=O)C(F)(F)F)C(F)(F)F,179,11,CCCC[N+]1(C)CCCC1.O=S(=O)([N-]S(=O)(=O)C(F)(F)F)C(F)(F)F
373.0,1.89,2.069919892,0.636576829,CCCC[N+]1(C)CCCC1.O=S(=O)([N-]S(=O)(=O)C(F)(F)F)C(F)(F)F,CCCC[N+]1(C)CCCC1.O=S(=O)([N-]S(=O)(=O)C(F)(F)F)C(F)(F)F,180,11,CCCC[N+]1(C)CCCC1.O=S(=O)([N-]S(=O)(=O)C(F)(F)F)C(F)(F)F
273.1,0.076,0.255736287,-2.577021939,CCCC[N+]1(C)CCCC1.O=S(=O)(F)[N-]S(=O)(=O)F,CCCC[N+]1(C)CCCC1.O=S(=O)(F)[N-]S(=O)(=O)F,181,12,CCCC[N+]1(C)CCCC1.O=S(=O)(F)[N-]S(=O)(=O)F
283.1,0.136,0.436140826,-1.995100393,CCCC[N+]1(C)CCCC1.O=S(=O)(F)[N-]S(=O)(=O)F,CCCC[N+]1(C)CCCC1.O=S(=O)(F)[N-]S(=O)(=O)F,182,12,CCCC[N+]1(C)CCCC1.O=S(=O)(F)[N-]S(=O)(=O)F
288.15,0.444,0.55768829,-0.811930717,CCCC[N+]1(C)CCCC1.O=S(=O)(F)[N-]S(=O)(=O)F,CCCC[N+]1(C)CCCC1.O=S(=O)(F)[N-]S(=O)(=O)F,183,12,CCCC[N+]1(C)CCCC1.O=S(=O)(F)[N-]S(=O)(=O)F
293.15,0.527,0.707010973,-0.64055473,CCCC[N+]1(C)CCCC1.O=S(=O)(F)[N-]S(=O)(=O)F,CCCC[N+]1(C)CCCC1.O=S(=O)(F)[N-]S(=O)(=O)F,184,12,CCCC[N+]1(C)CCCC1.O=S(=O)(F)[N-]S(=O)(=O)F
298.15,0.618,0.877450186,-0.481266822,CCCC[N+]1(C)CCCC1.O=S(=O)(F)[N-]S(=O)(=O)F,CCCC[N+]1(C)CCCC1.O=S(=O)(F)[N-]S(=O)(=O)F,185,12,CCCC[N+]1(C)CCCC1.O=S(=O)(F)[N-]S(=O)(=O)F
312.15,1.27,1.5558965,0.2390169,CCCC[N+]1(C)CCCC1.O=S(=O)(F)[N-]S(=O)(=O)F,CCCC[N+]1(C)CCCC1.O=S(=O)(F)[N-]S(=O)(=O)F,186,12,CCCC[N+]1(C)CCCC1.O=S(=O)(F)[N-]S(=O)(=O)F
318.15,1.47,1.832827593,0.385262401,CCCC[N+]1(C)CCCC1.O=S(=O)(F)[N-]S(=O)(=O)F,CCCC[N+]1(C)CCCC1.O=S(=O)(F)[N-]S(=O)(=O)F,187,12,CCCC[N+]1(C)CCCC1.O=S(=O)(F)[N-]S(=O)(=O)F
348.15,2.69,4.195598112,0.989541194,CCCC[N+]1(C)CCCC1.O=S(=O)(F)[N-]S(=O)(=O)F,CCCC[N+]1(C)CCCC1.O=S(=O)(F)[N-]S(=O)(=O)F,188,12,CCCC[N+]1(C)CCCC1.O=S(=O)(F)[N-]S(=O)(=O)F
273.15,0.0449,0.081255335,-3.103317484,CCCC[n+]1cc(C)cc(C)c1.O=S(=O)([N-]S(=O)(=O)C(F)(F)F)C(F)(F)F,CCCC[n+]1cc(C)cc(C)c1.O=S(=O)([N-]S(=O)(=O)C(F)(F)F)C(F)(F)F,189,13,CCCC[n+]1cc(C)cc(C)c1.O=S(=O)([N-]S(=O)(=O)C(F)(F)F)C(F)(F)F
283.15,0.0881,0.13702452,-2.429282746,CCCC[n+]1cc(C)cc(C)c1.O=S(=O)([N-]S(=O)(=O)C(F)(F)F)C(F)(F)F,CCCC[n+]1cc(C)cc(C)c1.O=S(=O)([N-]S(=O)(=O)C(F)(F)F)C(F)(F)F,190,13,CCCC[n+]1cc(C)cc(C)c1.O=S(=O)([N-]S(=O)(=O)C(F)(F)F)C(F)(F)F
293.15,0.1548,0.219874095,-1.865621318,CCCC[n+]1cc(C)cc(C)c1.O=S(=O)([N-]S(=O)(=O)C(F)(F)F)C(F)(F)F,CCCC[n+]1cc(C)cc(C)c1.O=S(=O)([N-]S(=O)(=O)C(F)(F)F)C(F)(F)F,191,13,CCCC[n+]1cc(C)cc(C)c1.O=S(=O)([N-]S(=O)(=O)C(F)(F)F)C(F)(F)F
298.15,0.1984,0.25972082,-1.617470084,CCCC[n+]1cc(C)cc(C)c1.O=S(=O)([N-]S(=O)(=O)C(F)(F)F)C(F)(F)F,CCCC[n+]1cc(C)cc(C)c1.O=S(=O)([N-]S(=O)(=O)C(F)(F)F)C(F)(F)F,192,13,CCCC[n+]1cc(C)cc(C)c1.O=S(=O)([N-]S(=O)(=O)C(F)(F)F)C(F)(F)F
303.15,0.249,0.329397816,-1.390302383,CCCC[n+]1cc(C)cc(C)c1.O=S(=O)([N-]S(=O)(=O)C(F)(F)F)C(F)(F)F,CCCC[n+]1cc(C)cc(C)c1.O=S(=O)([N-]S(=O)(=O)C(F)(F)F)C(F)(F)F,193,13,CCCC[n+]1cc(C)cc(C)c1.O=S(=O)([N-]S(=O)(=O)C(F)(F)F)C(F)(F)F
313.15,0.375,0.475889739,-0.980829253,CCCC[n+]1cc(C)cc(C)c1.O=S(=O)([N-]S(=O)(=O)C(F)(F)F)C(F)(F)F,CCCC[n+]1cc(C)cc(C)c1.O=S(=O)([N-]S(=O)(=O)C(F)(F)F)C(F)(F)F,194,13,CCCC[n+]1cc(C)cc(C)c1.O=S(=O)([N-]S(=O)(=O)C(F)(F)F)C(F)(F)F
323.15,0.532,0.652843336,-0.63111179,CCCC[n+]1cc(C)cc(C)c1.O=S(=O)([N-]S(=O)(=O)C(F)(F)F)C(F)(F)F,CCCC[n+]1cc(C)cc(C)c1.O=S(=O)([N-]S(=O)(=O)C(F)(F)F)C(F)(F)F,195,13,CCCC[n+]1cc(C)cc(C)c1.O=S(=O)([N-]S(=O)(=O)C(F)(F)F)C(F)(F)F
333.15,0.732,0.871739975,-0.311974765,CCCC[n+]1cc(C)cc(C)c1.O=S(=O)([N-]S(=O)(=O)C(F)(F)F)C(F)(F)F,CCCC[n+]1cc(C)cc(C)c1.O=S(=O)([N-]S(=O)(=O)C(F)(F)F)C(F)(F)F,196,13,CCCC[n+]1cc(C)cc(C)c1.O=S(=O)([N-]S(=O)(=O)C(F)(F)F)C(F)(F)F
343.15,0.948,1.118838291,-0.053400777,CCCC[n+]1cc(C)cc(C)c1.O=S(=O)([N-]S(=O)(=O)C(F)(F)F)C(F)(F)F,CCCC[n+]1cc(C)cc(C)c1.O=S(=O)([N-]S(=O)(=O)C(F)(F)F)C(F)(F)F,197,13,CCCC[n+]1cc(C)cc(C)c1.O=S(=O)([N-]S(=O)(=O)C(F)(F)F)C(F)(F)F
353.15,1.198,1.406969228,0.1806535,CCCC[n+]1cc(C)cc(C)c1.O=S(=O)([N-]S(=O)(=O)C(F)(F)F)C(F)(F)F,CCCC[n+]1cc(C)cc(C)c1.O=S(=O)([N-]S(=O)(=O)C(F)(F)F)C(F)(F)F,198,13,CCCC[n+]1cc(C)cc(C)c1.O=S(=O)([N-]S(=O)(=O)C(F)(F)F)C(F)(F)F
273.0,0.0303,0.06497886,-3.496607566,CCCC[n+]1ccccc1.F[B-](F)(F)F,CCCC[n+]1ccccc1.F[B-](F)(F)F,199,14,CCCC[n+]1ccccc1.F[B-](F)(F)F
278.15,0.0591,0.089073163,-2.828524355,CCCC[n+]1ccccc1.F[B-](F)(F)F,CCCC[n+]1ccccc1.F[B-](F)(F)F,200,14,CCCC[n+]1ccccc1.F[B-](F)(F)F
283.15,0.089,0.118653109,-2.419118909,CCCC[n+]1ccccc1.F[B-](F)(F)F,CCCC[n+]1ccccc1.F[B-](F)(F)F,201,14,CCCC[n+]1ccccc1.F[B-](F)(F)F
288.15,0.1282,0.15657003,-2.054163734,CCCC[n+]1ccccc1.F[B-](F)(F)F,CCCC[n+]1ccccc1.F[B-](F)(F)F,202,14,CCCC[n+]1ccccc1.F[B-](F)(F)F
293.15,0.1807,0.204611812,-1.710917081,CCCC[n+]1ccccc1.F[B-](F)(F)F,CCCC[n+]1ccccc1.F[B-](F)(F)F,203,14,CCCC[n+]1ccccc1.F[B-](F)(F)F
298.15,0.242,0.293922223,-1.418817553,CCCC[n+]1ccccc1.F[B-](F)(F)F,CCCC[n+]1ccccc1.F[B-](F)(F)F,204,14,CCCC[n+]1ccccc1.F[B-](F)(F)F
303.15,0.321,0.32599472,-1.136314156,CCCC[n+]1ccccc1.F[B-](F)(F)F,CCCC[n+]1ccccc1.F[B-](F)(F)F,205,14,CCCC[n+]1ccccc1.F[B-](F)(F)F
308.15,0.412,0.404368336,-0.88673193,CCCC[n+]1ccccc1.F[B-](F)(F)F,CCCC[n+]1ccccc1.F[B-](F)(F)F,206,14,CCCC[n+]1ccccc1.F[B-](F)(F)F
313.15,0.519,0.498114607,-0.655851396,CCCC[n+]1ccccc1.F[B-](F)(F)F,CCCC[n+]1ccccc1.F[B-](F)(F)F,207,14,CCCC[n+]1ccccc1.F[B-](F)(F)F
318.15,0.643,0.599204646,-0.441610555,CCCC[n+]1ccccc1.F[B-](F)(F)F,CCCC[n+]1ccccc1.F[B-](F)(F)F,208,14,CCCC[n+]1ccccc1.F[B-](F)(F)F
323.15,0.785,0.717036099,-0.242071561,CCCC[n+]1ccccc1.F[B-](F)(F)F,CCCC[n+]1ccccc1.F[B-](F)(F)F,209,14,CCCC[n+]1ccccc1.F[B-](F)(F)F
328.15,0.943,0.84916642,-0.058688996,CCCC[n+]1ccccc1.F[B-](F)(F)F,CCCC[n+]1ccccc1.F[B-](F)(F)F,210,14,CCCC[n+]1ccccc1.F[B-](F)(F)F
333.15,1.12,1.000559063,0.113328685,CCCC[n+]1ccccc1.F[B-](F)(F)F,CCCC[n+]1ccccc1.F[B-](F)(F)F,211,14,CCCC[n+]1ccccc1.F[B-](F)(F)F
338.15,1.311,1.157501621,0.270790205,CCCC[n+]1ccccc1.F[B-](F)(F)F,CCCC[n+]1ccccc1.F[B-](F)(F)F,212,14,CCCC[n+]1ccccc1.F[B-](F)(F)F
343.0,1.151,1.333914573,0.14063113,CCCC[n+]1ccccc1.F[B-](F)(F)F,CCCC[n+]1ccccc1.F[B-](F)(F)F,213,14,CCCC[n+]1ccccc1.F[B-](F)(F)F
353.15,1.5,1.737002466,0.405465108,CCCC[n+]1ccccc1.F[B-](F)(F)F,CCCC[n+]1ccccc1.F[B-](F)(F)F,214,14,CCCC[n+]1ccccc1.F[B-](F)(F)F
363.0,1.895,2.190535221,0.639218839,CCCC[n+]1ccccc1.F[B-](F)(F)F,CCCC[n+]1ccccc1.F[B-](F)(F)F,215,14,CCCC[n+]1ccccc1.F[B-](F)(F)F
373.0,2.334,2.695314532,0.847583534,CCCC[n+]1ccccc1.F[B-](F)(F)F,CCCC[n+]1ccccc1.F[B-](F)(F)F,216,14,CCCC[n+]1ccccc1.F[B-](F)(F)F
273.0,0.087,0.083099284,-2.44184716,CCCC[n+]1ccccc1.O=S(=O)([N-]S(=O)(=O)C(F)(F)F)C(F)(F)F,CCCC[n+]1ccccc1.O=S(=O)([N-]S(=O)(=O)C(F)(F)F)C(F)(F)F,217,15,CCCC[n+]1ccccc1.O=S(=O)([N-]S(=O)(=O)C(F)(F)F)C(F)(F)F
278.15,0.1186,0.110511588,-2.131998792,CCCC[n+]1ccccc1.O=S(=O)([N-]S(=O)(=O)C(F)(F)F)C(F)(F)F,CCCC[n+]1ccccc1.O=S(=O)([N-]S(=O)(=O)C(F)(F)F)C(F)(F)F,218,15,CCCC[n+]1ccccc1.O=S(=O)([N-]S(=O)(=O)C(F)(F)F)C(F)(F)F
283.15,0.15,0.143209456,-1.897119985,CCCC[n+]1ccccc1.O=S(=O)([N-]S(=O)(=O)C(F)(F)F)C(F)(F)F,CCCC[n+]1ccccc1.O=S(=O)([N-]S(=O)(=O)C(F)(F)F)C(F)(F)F,219,15,CCCC[n+]1ccccc1.O=S(=O)([N-]S(=O)(=O)C(F)(F)F)C(F)(F)F
288.15,0.191,0.184003924,-1.655481851,CCCC[n+]1ccccc1.O=S(=O)([N-]S(=O)(=O)C(F)(F)F)C(F)(F)F,CCCC[n+]1ccccc1.O=S(=O)([N-]S(=O)(=O)C(F)(F)F)C(F)(F)F,220,15,CCCC[n+]1ccccc1.O=S(=O)([N-]S(=O)(=O)C(F)(F)F)C(F)(F)F
293.15,0.26,0.234357795,-1.347073648,CCCC[n+]1ccccc1.O=S(=O)([N-]S(=O)(=O)C(F)(F)F)C(F)(F)F,CCCC[n+]1ccccc1.O=S(=O)([N-]S(=O)(=O)C(F)(F)F)C(F)(F)F,221,15,CCCC[n+]1ccccc1.O=S(=O)([N-]S(=O)(=O)C(F)(F)F)C(F)(F)F
298.15,0.33,0.278678332,-1.108662625,CCCC[n+]1ccccc1.O=S(=O)([N-]S(=O)(=O)C(F)(F)F)C(F)(F)F,CCCC[n+]1ccccc1.O=S(=O)([N-]S(=O)(=O)C(F)(F)F)C(F)(F)F,222,15,CCCC[n+]1ccccc1.O=S(=O)([N-]S(=O)(=O)C(F)(F)F)C(F)(F)F
303.15,0.4,0.357041559,-0.916290732,CCCC[n+]1ccccc1.O=S(=O)([N-]S(=O)(=O)C(F)(F)F)C(F)(F)F,CCCC[n+]1ccccc1.O=S(=O)([N-]S(=O)(=O)C(F)(F)F)C(F)(F)F,223,15,CCCC[n+]1ccccc1.O=S(=O)([N-]S(=O)(=O)C(F)(F)F)C(F)(F)F
308.15,0.4835,0.433803292,-0.726703964,CCCC[n+]1ccccc1.O=S(=O)([N-]S(=O)(=O)C(F)(F)F)C(F)(F)F,CCCC[n+]1ccccc1.O=S(=O)([N-]S(=O)(=O)C(F)(F)F)C(F)(F)F,224,15,CCCC[n+]1ccccc1.O=S(=O)([N-]S(=O)(=O)C(F)(F)F)C(F)(F)F
313.15,0.541,0.523771849,-0.614336,CCCC[n+]1ccccc1.O=S(=O)([N-]S(=O)(=O)C(F)(F)F)C(F)(F)F,CCCC[n+]1ccccc1.O=S(=O)([N-]S(=O)(=O)C(F)(F)F)C(F)(F)F,225,15,CCCC[n+]1ccccc1.O=S(=O)([N-]S(=O)(=O)C(F)(F)F)C(F)(F)F
323.1,0.767,0.728029949,-0.265268478,CCCC[n+]1ccccc1.O=S(=O)([N-]S(=O)(=O)C(F)(F)F)C(F)(F)F,CCCC[n+]1ccccc1.O=S(=O)([N-]S(=O)(=O)C(F)(F)F)C(F)(F)F,226,15,CCCC[n+]1ccccc1.O=S(=O)([N-]S(=O)(=O)C(F)(F)F)C(F)(F)F
328.15,0.909,0.848283746,-0.095410185,CCCC[n+]1ccccc1.O=S(=O)([N-]S(=O)(=O)C(F)(F)F)C(F)(F)F,CCCC[n+]1ccccc1.O=S(=O)([N-]S(=O)(=O)C(F)(F)F)C(F)(F)F,227,15,CCCC[n+]1ccccc1.O=S(=O)([N-]S(=O)(=O)C(F)(F)F)C(F)(F)F
333.1,1.005,0.983883195,0.004987542,CCCC[n+]1ccccc1.O=S(=O)([N-]S(=O)(=O)C(F)(F)F)C(F)(F)F,CCCC[n+]1ccccc1.O=S(=O)([N-]S(=O)(=O)C(F)(F)F)C(F)(F)F,228,15,CCCC[n+]1ccccc1.O=S(=O)([N-]S(=O)(=O)C(F)(F)F)C(F)(F)F
338.15,1.173,1.122382779,0.15956457,CCCC[n+]1ccccc1.O=S(=O)([N-]S(=O)(=O)C(F)(F)F)C(F)(F)F,CCCC[n+]1ccccc1.O=S(=O)([N-]S(=O)(=O)C(F)(F)F)C(F)(F)F,229,15,CCCC[n+]1ccccc1.O=S(=O)([N-]S(=O)(=O)C(F)(F)F)C(F)(F)F
343.1,1.275,1.275929467,0.242946179,CCCC[n+]1ccccc1.O=S(=O)([N-]S(=O)(=O)C(F)(F)F)C(F)(F)F,CCCC[n+]1ccccc1.O=S(=O)([N-]S(=O)(=O)C(F)(F)F)C(F)(F)F,230,15,CCCC[n+]1ccccc1.O=S(=O)([N-]S(=O)(=O)C(F)(F)F)C(F)(F)F
