Repository: Yu-Xin-Qiu/ILBERT

# Large Chemical Language Models for Property Prediction of Ionic Liquids

This is the official implementation of "Large Chemical Language Models for Property Prediction of Ionic Liquids". In this study, we introduce ILBERT, a large-scale chemical language model designed to predict twelve key physicochemical and thermodynamic properties of ionic liquids (ILs). To facilitate the widespread use of ILBERT for assisting researchers in designing ILs for specific processes, a web server thereon is developed on the http://ai4solvents.com/prediction.

# How to get started

## 1. Setting Up the ILBERT Environment

```bash
conda create --name ilbert python=3.11
conda activate ilbert
pip install -r requirements.txt
```

## 2. Download the database

Due to the large size of the pre-training dataset and the virtual screening dataset, we provide these two datasets in XX. The pre-training dataset contains 31M unlabeled IL-like molecules, and the virtual screening dataset contains 8,333,096 synthetically-feasible ILs including the 12 key properties we predict.

## 3. Fine-tuning

To fine-tune the ILBERT on other downstream IL properties datasets, run `ILBERT/CV.py` and change the path. Pre-trained model can be found in `ILBERT/pretrained_model.pth`. More IL properties will be added in the future.

## 4. Screening

Run the jupyter notebook `ILBERT/screening.ipynb` to get the screening results.

File: ILBERT/data/V/viscosity_P.csv (part 1 of 94)
Dataset ID,IL ID,Cation,Anion,cation SMILES,anion SMILES,IL SMILES,Cationic family,Anionic family,Excluded IL,Accepted dataset,T/K,n_mPas(o),ln(n_mPas),Normalized SMILES,RANDOM,IL
3,1,"azp-2o1,1",ntf2,COCC[N+]1(C)CCCCCC1,FC(F)(F)S(=O)(=O)[N-]S(=O)(=O)C(F)(F)F,COCC[N+]1(C)CCCCCC1.FC(F)(F)S(=O)(=O)[N-]S(=O)(=O)C(F)(F)F,azepanium,NTf2 derivatives,False,True,290.15,221.8,5.401776075,COCC[N+]1(C)CCCCCC1.O=S(=O)([N-]S(=O)(=O)C(F)(F)F)C(F)(F)F,1,1
3,1,"azp-2o1,1",ntf2,COCC[N+]1(C)CCCCCC1,FC(F)(F)S(=O)(=O)[N-]S(=O)(=O)C(F)(F)F,COCC[N+]1(C)CCCCCC1.FC(F)(F)S(=O)(=O)[N-]S(=O)(=O)C(F)(F)F,azepanium,NTf2 derivatives,False,True,295.95,154.7,5.041487758,COCC[N+]1(C)CCCCCC1.O=S(=O)([N-]S(=O)(=O)C(F)(F)F)C(F)(F)F,2,1
3,1,"azp-2o1,1",ntf2,COCC[N+]1(C)CCCCCC1,FC(F)(F)S(=O)(=O)[N-]S(=O)(=O)C(F)(F)F,COCC[N+]1(C)CCCCCC1.FC(F)(F)S(=O)(=O)[N-]S(=O)(=O)C(F)(F)F,azepanium,NTf2 derivatives,False,True,301.55,111.7,4.715816706,COCC[N+]1(C)CCCCCC1.O=S(=O)([N-]S(=O)(=O)C(F)(F)F)C(F)(F)F,3,1
3,1,"azp-2o1,1",ntf2,COCC[N+]1(C)CCCCCC1,FC(F)(F)S(=O)(=O)[N-]S(=O)(=O)C(F)(F)F,COCC[N+]1(C)CCCCCC1.FC(F)(F)S(=O)(=O)[N-]S(=O)(=O)C(F)(F)F,azepanium,NTf2 derivatives,False,True,307.15,82.89,4.417514428,COCC[N+]1(C)CCCCCC1.O=S(=O)([N-]S(=O)(=O)C(F)(F)F)C(F)(F)F,4,1
3,1,"azp-2o1,1",ntf2,COCC[N+]1(C)CCCCCC1,FC(F)(F)S(=O)(=O)[N-]S(=O)(=O)C(F)(F)F,COCC[N+]1(C)CCCCCC1.FC(F)(F)S(=O)(=O)[N-]S(=O)(=O)C(F)(F)F,azepanium,NTf2 derivatives,False,True,312.75,63.33,4.148359151,COCC[N+]1(C)CCCCCC1.O=S(=O)([N-]S(=O)(=O)C(F)(F)F)C(F)(F)F,5,1
3,1,"azp-2o1,1",ntf2,COCC[N+]1(C)CCCCCC1,FC(F)(F)S(=O)(=O)[N-]S(=O)(=O)C(F)(F)F,COCC[N+]1(C)CCCCCC1.FC(F)(F)S(=O)(=O)[N-]S(=O)(=O)C(F)(F)F,azepanium,NTf2 derivatives,False,True,318.35,49.58,3.903587527,COCC[N+]1(C)CCCCCC1.O=S(=O)([N-]S(=O)(=O)C(F)(F)F)C(F)(F)F,6,1
3,1,"azp-2o1,1",ntf2,COCC[N+]1(C)CCCCCC1,FC(F)(F)S(=O)(=O)[N-]S(=O)(=O)C(F)(F)F,COCC[N+]1(C)CCCCCC1.FC(F)(F)S(=O)(=O)[N-]S(=O)(=O)C(F)(F)F,azepanium,NTf2 derivatives,False,True,323.95,39.71,3.681603045,COCC[N+]1(C)CCCCCC1.O=S(=O)([N-]S(=O)(=O)C(F)(F)F)C(F)(F)F,7,1
3,1,"azp-2o1,1",ntf2,COCC[N+]1(C)CCCCCC1,FC(F)(F)S(=O)(=O)[N-]S(=O)(=O)C(F)(F)F,COCC[N+]1(C)CCCCCC1.FC(F)(F)S(=O)(=O)[N-]S(=O)(=O)C(F)(F)F,azepanium,NTf2 derivatives,False,True,329.65,32.21,3.472276963,COCC[N+]1(C)CCCCCC1.O=S(=O)([N-]S(=O)(=O)C(F)(F)F)C(F)(F)F,8,1
3,1,"azp-2o1,1",ntf2,COCC[N+]1(C)CCCCCC1,FC(F)(F)S(=O)(=O)[N-]S(=O)(=O)C(F)(F)F,COCC[N+]1(C)CCCCCC1.FC(F)(F)S(=O)(=O)[N-]S(=O)(=O)C(F)(F)F,azepanium,NTf2 derivatives,False,True,335.25,26.52,3.277899165,COCC[N+]1(C)CCCCCC1.O=S(=O)([N-]S(=O)(=O)C(F)(F)F)C(F)(F)F,9,1
3,1,"azp-2o1,1",ntf2,COCC[N+]1(C)CCCCCC1,FC(F)(F)S(=O)(=O)[N-]S(=O)(=O)C(F)(F)F,COCC[N+]1(C)CCCCCC1.FC(F)(F)S(=O)(=O)[N-]S(=O)(=O)C(F)(F)F,azepanium,NTf2 derivatives,False,True,340.85,22.4,3.109060959,COCC[N+]1(C)CCCCCC1.O=S(=O)([N-]S(=O)(=O)C(F)(F)F)C(F)(F)F,10,1
3,1,"azp-2o1,1",ntf2,COCC[N+]1(C)CCCCCC1,FC(F)(F)S(=O)(=O)[N-]S(=O)(=O)C(F)(F)F,COCC[N+]1(C)CCCCCC1.FC(F)(F)S(=O)(=O)[N-]S(=O)(=O)C(F)(F)F,azepanium,NTf2 derivatives,False,True,346.35,18.92,2.940219564,COCC[N+]1(C)CCCCCC1.O=S(=O)([N-]S(=O)(=O)C(F)(F)F)C(F)(F)F,11,1
3,1,"azp-2o1,1",ntf2,COCC[N+]1(C)CCCCCC1,FC(F)(F)S(=O)(=O)[N-]S(=O)(=O)C(F)(F)F,COCC[N+]1(C)CCCCCC1.FC(F)(F)S(=O)(=O)[N-]S(=O)(=O)C(F)(F)F,azepanium,NTf2 derivatives,False,True,352.05,16.18,2.783775912,COCC[N+]1(C)CCCCCC1.O=S(=O)([N-]S(=O)(=O)C(F)(F)F)C(F)(F)F,12,1
3,1,"azp-2o1,1",ntf2,COCC[N+]1(C)CCCCCC1,FC(F)(F)S(=O)(=O)[N-]S(=O)(=O)C(F)(F)F,COCC[N+]1(C)CCCCCC1.FC(F)(F)S(=O)(=O)[N-]S(=O)(=O)C(F)(F)F,azepanium,NTf2 derivatives,False,True,357.65,14.04,2.641910399,COCC[N+]1(C)CCCCCC1.O=S(=O)([N-]S(=O)(=O)C(F)(F)F)C(F)(F)F,13,1
4,2,"azp-2o1,1",otf,COCC[N+]1(C)CCCCCC1,[O-]S(=O)(=O)C(F)(F)F,COCC[N+]1(C)CCCCCC1.[O-]S(=O)(=O)C(F)(F)F,azepanium,sulfonates,False,True,298.1,797.5,6.681481835,COCC[N+]1(C)CCCCCC1.O=S(=O)([O-])C(F)(F)F,14,2
4,2,"azp-2o1,1",otf,COCC[N+]1(C)CCCCCC1,[O-]S(=O)(=O)C(F)(F)F,COCC[N+]1(C)CCCCCC1.[O-]S(=O)(=O)C(F)(F)F,azepanium,sulfonates,False,True,303.1,579.7,6.362510728,COCC[N+]1(C)CCCCCC1.O=S(=O)([O-])C(F)(F)F,15,2
4,2,"azp-2o1,1",otf,COCC[N+]1(C)CCCCCC1,[O-]S(=O)(=O)C(F)(F)F,COCC[N+]1(C)CCCCCC1.[O-]S(=O)(=O)C(F)(F)F,azepanium,sulfonates,False,True,308.1,418.5,6.03667689,COCC[N+]1(C)CCCCCC1.O=S(=O)([O-])C(F)(F)F,16,2
4,2,"azp-2o1,1",otf,COCC[N+]1(C)CCCCCC1,[O-]S(=O)(=O)C(F)(F)F,COCC[N+]1(C)CCCCCC1.[O-]S(=O)(=O)C(F)(F)F,azepanium,sulfonates,False,True,313.1,305.8,5.722931293,COCC[N+]1(C)CCCCCC1.O=S(=O)([O-])C(F)(F)F,17,2
4,2,"azp-2o1,1",otf,COCC[N+]1(C)CCCCCC1,[O-]S(=O)(=O)C(F)(F)F,COCC[N+]1(C)CCCCCC1.[O-]S(=O)(=O)C(F)(F)F,azepanium,sulfonates,False,True,318.1,227.1,5.425390449,COCC[N+]1(C)CCCCCC1.O=S(=O)([O-])C(F)(F)F,18,2
4,2,"azp-2o1,1",otf,COCC[N+]1(C)CCCCCC1,[O-]S(=O)(=O)C(F)(F)F,COCC[N+]1(C)CCCCCC1.[O-]S(=O)(=O)C(F)(F)F,azepanium,sulfonates,False,True,323.1,171.7,5.145748768,COCC[N+]1(C)CCCCCC1.O=S(=O)([O-])C(F)(F)F,19,2
4,2,"azp-2o1,1",otf,COCC[N+]1(C)CCCCCC1,[O-]S(=O)(=O)C(F)(F)F,COCC[N+]1(C)CCCCCC1.[O-]S(=O)(=O)C(F)(F)F,azepanium,sulfonates,False,True,328.1,132.4,4.885827644,COCC[N+]1(C)CCCCCC1.O=S(=O)([O-])C(F)(F)F,20,2
4,2,"azp-2o1,1",otf,COCC[N+]1(C)CCCCCC1,[O-]S(=O)(=O)C(F)(F)F,COCC[N+]1(C)CCCCCC1.[O-]S(=O)(=O)C(F)(F)F,azepanium,sulfonates,False,True,333.1,103.7,4.641502115,COCC[N+]1(C)CCCCCC1.O=S(=O)([O-])C(F)(F)F,21,2
4,2,"azp-2o1,1",otf,COCC[N+]1(C)CCCCCC1,[O-]S(=O)(=O)C(F)(F)F,COCC[N+]1(C)CCCCCC1.[O-]S(=O)(=O)C(F)(F)F,azepanium,sulfonates,False,True,338.1,83.1,4.420044702,COCC[N+]1(C)CCCCCC1.O=S(=O)([O-])C(F)(F)F,22,2
4,2,"azp-2o1,1",otf,COCC[N+]1(C)CCCCCC1,[O-]S(=O)(=O)C(F)(F)F,COCC[N+]1(C)CCCCCC1.[O-]S(=O)(=O)C(F)(F)F,azepanium,sulfonates,False,True,343.1,67.1,4.206184044,COCC[N+]1(C)CCCCCC1.O=S(=O)([O-])C(F)(F)F,23,2
4,2,"azp-2o1,1",otf,COCC[N+]1(C)CCCCCC1,[O-]S(=O)(=O)C(F)(F)F,COCC[N+]1(C)CCCCCC1.[O-]S(=O)(=O)C(F)(F)F,azepanium,sulfonates,False,True,348.1,55.1,4.009149716,COCC[N+]1(C)CCCCCC1.O=S(=O)([O-])C(F)(F)F,24,2
4,2,"azp-2o1,1",otf,COCC[N+]1(C)CCCCCC1,[O-]S(=O)(=O)C(F)(F)F,COCC[N+]1(C)CCCCCC1.[O-]S(=O)(=O)C(F)(F)F,azepanium,sulfonates,False,True,353.1,45.7,3.822098298,COCC[N+]1(C)CCCCCC1.O=S(=O)([O-])C(F)(F)F,25,2
4,2,"azp-2o1,1",otf,COCC[N+]1(C)CCCCCC1,[O-]S(=O)(=O)C(F)(F)F,COCC[N+]1(C)CCCCCC1.[O-]S(=O)(=O)C(F)(F)F,azepanium,sulfonates,False,True,358.1,37.9,3.634951112,COCC[N+]1(C)CCCCCC1.O=S(=O)([O-])C(F)(F)F,26,2
4,2,"azp-2o1,1",otf,COCC[N+]1(C)CCCCCC1,[O-]S(=O)(=O)C(F)(F)F,COCC[N+]1(C)CCCCCC1.[O-]S(=O)(=O)C(F)(F)F,azepanium,sulfonates,False,True,363.1,31.6,3.453157121,COCC[N+]1(C)CCCCCC1.O=S(=O)([O-])C(F)(F)F,27,2
4,2,"azp-2o1,1",otf,COCC[N+]1(C)CCCCCC1,[O-]S(=O)(=O)C(F)(F)F,COCC[N+]1(C)CCCCCC1.[O-]S(=O)(=O)C(F)(F)F,azepanium,sulfonates,False,True,368.1,26.5,3.277144733,COCC[N+]1(C)CCCCCC1.O=S(=O)([O-])C(F)(F)F,28,2
6,3,"azp-2o1,1",tfa,COCC[N+]1(C)CCCCCC1,[O-]C(=O)C(F)(F)F,COCC[N+]1(C)CCCCCC1.[O-]C(=O)C(F)(F)F,azepanium,carboxylates,False,True,298.1,576.9,6.357668941,COCC[N+]1(C)CCCCCC1.O=C([O-])C(F)(F)F,29,3
6,3,"azp-2o1,1",tfa,COCC[N+]1(C)CCCCCC1,[O-]C(=O)C(F)(F)F,COCC[N+]1(C)CCCCCC1.[O-]C(=O)C(F)(F)F,azepanium,carboxylates,False,True,303.1,403.4,5.999928626,COCC[N+]1(C)CCCCCC1.O=C([O-])C(F)(F)F,30,3
6,3,"azp-2o1,1",tfa,COCC[N+]1(C)CCCCCC1,[O-]C(=O)C(F)(F)F,COCC[N+]1(C)CCCCCC1.[O-]C(=O)C(F)(F)F,azepanium,carboxylates,False,True,308.1,285.1,5.652839996,COCC[N+]1(C)CCCCCC1.O=C([O-])C(F)(F)F,31,3
6,3,"azp-2o1,1",tfa,COCC[N+]1(C)CCCCCC1,[O-]C(=O)C(F)(F)F,COCC[N+]1(C)CCCCCC1.[O-]C(=O)C(F)(F)F,azepanium,carboxylates,False,True,313.1,206.3,5.32933142,COCC[N+]1(C)CCCCCC1.O=C([O-])C(F)(F)F,32,3
6,3,"azp-2o1,1",tfa,COCC[N+]1(C)CCCCCC1,[O-]C(=O)C(F)(F)F,COCC[N+]1(C)CCCCCC1.[O-]C(=O)C(F)(F)F,azepanium,carboxylates,False,True,318.1,152.2,5.025195445,COCC[N+]1(C)CCCCCC1.O=C([O-])C(F)(F)F,33,3
6,3,"azp-2o1,1",tfa,COCC[N+]1(C)CCCCCC1,[O-]C(=O)C(F)(F)F,COCC[N+]1(C)CCCCCC1.[O-]C(=O)C(F)(F)F,azepanium,carboxylates,False,True,323.1,114.4,4.739701079,COCC[N+]1(C)CCCCCC1.O=C([O-])C(F)(F)F,34,3
6,3,"azp-2o1,1",tfa,COCC[N+]1(C)CCCCCC1,[O-]C(=O)C(F)(F)F,COCC[N+]1(C)CCCCCC1.[O-]C(=O)C(F)(F)F,azepanium,carboxylates,False,True,328.1,87.7,4.473921899,COCC[N+]1(C)CCCCCC1.O=C([O-])C(F)(F)F,35,3
6,3,"azp-2o1,1",tfa,COCC[N+]1(C)CCCCCC1,[O-]C(=O)C(F)(F)F,COCC[N+]1(C)CCCCCC1.[O-]C(=O)C(F)(F)F,azepanium,carboxylates,False,True,333.1,68.2,4.222444565,COCC[N+]1(C)CCCCCC1.O=C([O-])C(F)(F)F,36,3
6,3,"azp-2o1,1",tfa,COCC[N+]1(C)CCCCCC1,[O-]C(=O)C(F)(F)F,COCC[N+]1(C)CCCCCC1.[O-]C(=O)C(F)(F)F,azepanium,carboxylates,False,True,338.1,54.1,3.990834186,COCC[N+]1(C)CCCCCC1.O=C([O-])C(F)(F)F,37,3
6,3,"azp-2o1,1",tfa,COCC[N+]1(C)CCCCCC1,[O-]C(=O)C(F)(F)F,COCC[N+]1(C)CCCCCC1.[O-]C(=O)C(F)(F)F,azepanium,carboxylates,False,True,343.1,43.6,3.77505715,COCC[N+]1(C)CCCCCC1.O=C([O-])C(F)(F)F,38,3
6,3,"azp-2o1,1",tfa,COCC[N+]1(C)CCCCCC1,[O-]C(=O)C(F)(F)F,COCC[N+]1(C)CCCCCC1.[O-]C(=O)C(F)(F)F,azepanium,carboxylates,False,True,348.1,35.8,3.577947893,COCC[N+]1(C)CCCCCC1.O=C([O-])C(F)(F)F,39,3
6,3,"azp-2o1,1",tfa,COCC[N+]1(C)CCCCCC1,[O-]C(=O)C(F)(F)F,COCC[N+]1(C)CCCCCC1.[O-]C(=O)C(F)(F)F,azepanium,carboxylates,False,True,353.1,29.6,3.387774361,COCC[N+]1(C)CCCCCC1.O=C([O-])C(F)(F)F,40,3
6,3,"azp-2o1,1",tfa,COCC[N+]1(C)CCCCCC1,[O-]C(=O)C(F)(F)F,COCC[N+]1(C)CCCCCC1.[O-]C(=O)C(F)(F)F,azepanium,carboxylates,False,True,358.1,24.8,3.210843653,COCC[N+]1(C)CCCCCC1.O=C([O-])C(F)(F)F,41,3
6,3,"azp-2o1,1",tfa,COCC[N+]1(C)CCCCCC1,[O-]C(=O)C(F)(F)F,COCC[N+]1(C)CCCCCC1.[O-]C(=O)C(F)(F)F,azepanium,carboxylates,False,True,363.1,21.0,3.044522438,COCC[N+]1(C)CCCCCC1.O=C([O-])C(F)(F)F,42,3
6,3,"azp-2o1,1",tfa,COCC[N+]1(C)CCCCCC1,[O-]C(=O)C(F)(F)F,COCC[N+]1(C)CCCCCC1.[O-]C(=O)C(F)(F)F,azepanium,carboxylates,False,True,368.1,17.8,2.879198457,COCC[N+]1(C)CCCCCC1.O=C([O-])C(F)(F)F,43,3
8,4,"azp-2o1,2o1",ntf2,COCC[N+]1(CCOC)CCCCCC1,FC(F)(F)S(=O)(=O)[N-]S(=O)(=O)C(F)(F)F,COCC[N+]1(CCOC)CCCCCC1.FC(F)(F)S(=O)(=O)[N-]S(=O)(=O)C(F)(F)F,azepanium,NTf2 derivatives,False,True,292.05,206.5,5.330300412,COCC[N+]1(CCOC)CCCCCC1.O=S(=O)([N-]S(=O)(=O)C(F)(F)F)C(F)(F)F,44,4
8,4,"azp-2o1,2o1",ntf2,COCC[N+]1(CCOC)CCCCCC1,FC(F)(F)S(=O)(=O)[N-]S(=O)(=O)C(F)(F)F,COCC[N+]1(CCOC)CCCCCC1.FC(F)(F)S(=O)(=O)[N-]S(=O)(=O)C(F)(F)F,azepanium,NTf2 derivatives,False,True,298.05,136.9,4.919250732,COCC[N+]1(CCOC)CCCCCC1.O=S(=O)([N-]S(=O)(=O)C(F)(F)F)C(F)(F)F,45,4
8,4,"azp-2o1,2o1",ntf2,COCC[N+]1(CCOC)CCCCCC1,FC(F)(F)S(=O)(=O)[N-]S(=O)(=O)C(F)(F)F,COCC[N+]1(CCOC)CCCCCC1.FC(F)(F)S(=O)(=O)[N-]S(=O)(=O)C(F)(F)F,azepanium,NTf2 derivatives,False,True,304.05,95.23,4.556295018,COCC[N+]1(CCOC)CCCCCC1.O=S(=O)([N-]S(=O)(=O)C(F)(F)F)C(F)(F)F,46,4
8,4,"azp-2o1,2o1",ntf2,COCC[N+]1(CCOC)CCCCCC1,FC(F)(F)S(=O)(=O)[N-]S(=O)(=O)C(F)(F)F,COCC[N+]1(CCOC)CCCCCC1.FC(F)(F)S(=O)(=O)[N-]S(=O)(=O)C(F)(F)F,azepanium,NTf2 derivatives,False,True,309.95,68.33,4.224348909,COCC[N+]1(CCOC)CCCCCC1.O=S(=O)([N-]S(=O)(=O)C(F)(F)F)C(F)(F)F,47,4
8,4,"azp-2o1,2o1",ntf2,COCC[N+]1(CCOC)CCCCCC1,FC(F)(F)S(=O)(=O)[N-]S(=O)(=O)C(F)(F)F,COCC[N+]1(CCOC)CCCCCC1.FC(F)(F)S(=O)(=O)[N-]S(=O)(=O)C(F)(F)F,azepanium,NTf2 derivatives,False,True,315.85,51.02,3.932217713,COCC[N+]1(CCOC)CCCCCC1.O=S(=O)([N-]S(=O)(=O)C(F)(F)F)C(F)(F)F,48,4
8,4,"azp-2o1,2o1",ntf2,COCC[N+]1(CCOC)CCCCCC1,FC(F)(F)S(=O)(=O)[N-]S(=O)(=O)C(F)(F)F,COCC[N+]1(CCOC)CCCCCC1.FC(F)(F)S(=O)(=O)[N-]S(=O)(=O)C(F)(F)F,azepanium,NTf2 derivatives,False,True,321.75,39.23,3.66944176,COCC[N+]1(CCOC)CCCCCC1.O=S(=O)([N-]S(=O)(=O)C(F)(F)F)C(F)(F)F,49,4
8,4,"azp-2o1,2o1",ntf2,COCC[N+]1(CCOC)CCCCCC1,FC(F)(F)S(=O)(=O)[N-]S(=O)(=O)C(F)(F)F,COCC[N+]1(CCOC)CCCCCC1.FC(F)(F)S(=O)(=O)[N-]S(=O)(=O)C(F)(F)F,azepanium,NTf2 derivatives,False,True,327.65,31.1,3.437207819,COCC[N+]1(CCOC)CCCCCC1.O=S(=O)([N-]S(=O)(=O)C(F)(F)F)C(F)(F)F,50,4
8,4,"azp-2o1,2o1",ntf2,COCC[N+]1(CCOC)CCCCCC1,FC(F)(F)S(=O)(=O)[N-]S(=O)(=O)C(F)(F)F,COCC[N+]1(CCOC)CCCCCC1.FC(F)(F)S(=O)(=O)[N-]S(=O)(=O)C(F)(F)F,azepanium,NTf2 derivatives,False,True,333.65,25.12,3.223664342,COCC[N+]1(CCOC)CCCCCC1.O=S(=O)([N-]S(=O)(=O)C(F)(F)F)C(F)(F)F,51,4
8,4,"azp-2o1,2o1",ntf2,COCC[N+]1(CCOC)CCCCCC1,FC(F)(F)S(=O)(=O)[N-]S(=O)(=O)C(F)(F)F,COCC[N+]1(CCOC)CCCCCC1.FC(F)(F)S(=O)(=O)[N-]S(=O)(=O)C(F)(F)F,azepanium,NTf2 derivatives,False,True,339.55,20.61,3.025776395,COCC[N+]1(CCOC)CCCCCC1.O=S(=O)([N-]S(=O)(=O)C(F)(F)F)C(F)(F)F,52,4
8,4,"azp-2o1,2o1",ntf2,COCC[N+]1(CCOC)CCCCCC1,FC(F)(F)S(=O)(=O)[N-]S(=O)(=O)C(F)(F)F,COCC[N+]1(CCOC)CCCCCC1.FC(F)(F)S(=O)(=O)[N-]S(=O)(=O)C(F)(F)F,azepanium,NTf2 derivatives,False,True,345.45,17.07,2.837322537,COCC[N+]1(CCOC)CCCCCC1.O=S(=O)([N-]S(=O)(=O)C(F)(F)F)C(F)(F)F,53,4
8,4,"azp-2o1,2o1",ntf2,COCC[N+]1(CCOC)CCCCCC1,FC(F)(F)S(=O)(=O)[N-]S(=O)(=O)C(F)(F)F,COCC[N+]1(CCOC)CCCCCC1.FC(F)(F)S(=O)(=O)[N-]S(=O)(=O)C(F)(F)F,azepanium,NTf2 derivatives,False,True,351.35,14.32,2.661657162,COCC[N+]1(CCOC)CCCCCC1.O=S(=O)([N-]S(=O)(=O)C(F)(F)F)C(F)(F)F,54,4
8,4,"azp-2o1,2o1",ntf2,COCC[N+]1(CCOC)CCCCCC1,FC(F)(F)S(=O)(=O)[N-]S(=O)(=O)C(F)(F)F,COCC[N+]1(CCOC)CCCCCC1.FC(F)(F)S(=O)(=O)[N-]S(=O)(=O)C(F)(F)F,azepanium,NTf2 derivatives,False,True,357.35,12.2,2.501435952,COCC[N+]1(CCOC)CCCCCC1.O=S(=O)([N-]S(=O)(=O)C(F)(F)F)C(F)(F)F,55,4
11,5,"azp-4,1",ntf2,CCCC[N+]1(C)CCCCCC1,FC(F)(F)S(=O)(=O)[N-]S(=O)(=O)C(F)(F)F,CCCC[N+]1(C)CCCCCC1.FC(F)(F)S(=O)(=O)[N-]S(=O)(=O)C(F)(F)F,azepanium,NTf2 derivatives,False,True,290.15,561.3,6.330255522,CCCC[N+]1(C)CCCCCC1.O=S(=O)([N-]S(=O)(=O)C(F)(F)F)C(F)(F)F,56,5
11,5,"azp-4,1",ntf2,CCCC[N+]1(C)CCCCCC1,FC(F)(F)S(=O)(=O)[N-]S(=O)(=O)C(F)(F)F,CCCC[N+]1(C)CCCCCC1.FC(F)(F)S(=O)(=O)[N-]S(=O)(=O)C(F)(F)F,azepanium,NTf2 derivatives,False,True,295.95,361.7,5.890815139,CCCC[N+]1(C)CCCCCC1.O=S(=O)([N-]S(=O)(=O)C(F)(F)F)C(F)(F)F,57,5
11,5,"azp-4,1",ntf2,CCCC[N+]1(C)CCCCCC1,FC(F)(F)S(=O)(=O)[N-]S(=O)(=O)C(F)(F)F,CCCC[N+]1(C)CCCCCC1.FC(F)(F)S(=O)(=O)[N-]S(=O)(=O)C(F)(F)F,azepanium,NTf2 derivatives,False,True,301.55,243.6,5.495527536,CCCC[N+]1(C)CCCCCC1.O=S(=O)([N-]S(=O)(=O)C(F)(F)F)C(F)(F)F,58,5
11,5,"azp-4,1",ntf2,CCCC[N+]1(C)CCCCCC1,FC(F)(F)S(=O)(=O)[N-]S(=O)(=O)C(F)(F)F,CCCC[N+]1(C)CCCCCC1.FC(F)(F)S(=O)(=O)[N-]S(=O)(=O)C(F)(F)F,azepanium,NTf2 derivatives,False,True,307.15,170.7,5.13990763,CCCC[N+]1(C)CCCCCC1.O=S(=O)([N-]S(=O)(=O)C(F)(F)F)C(F)(F)F,59,5
11,5,"azp-4,1",ntf2,CCCC[N+]1(C)CCCCCC1,FC(F)(F)S(=O)(=O)[N-]S(=O)(=O)C(F)(F)F,CCCC[N+]1(C)CCCCCC1.FC(F)(F)S(=O)(=O)[N-]S(=O)(=O)C(F)(F)F,azepanium,NTf2 derivatives,False,True,312.75,124.0,4.820281566,CCCC[N+]1(C)CCCCCC1.O=S(=O)([N-]S(=O)(=O)C(F)(F)F)C(F)(F)F,60,5
11,5,"azp-4,1",ntf2,CCCC[N+]1(C)CCCCCC1,FC(F)(F)S(=O)(=O)[N-]S(=O)(=O)C(F)(F)F,CCCC[N+]1(C)CCCCCC1.FC(F)(F)S(=O)(=O)[N-]S(=O)(=O)C(F)(F)F,azepanium,NTf2 derivatives,False,True,318.35,92.44,4.526559785,CCCC[N+]1(C)CCCCCC1.O=S(=O)([N-]S(=O)(=O)C(F)(F)F)C(F)(F)F,61,5
11,5,"azp-4,1",ntf2,CCCC[N+]1(C)CCCCCC1,FC(F)(F)S(=O)(=O)[N-]S(=O)(=O)C(F)(F)F,CCCC[N+]1(C)CCCCCC1.FC(F)(F)S(=O)(=O)[N-]S(=O)(=O)C(F)(F)F,azepanium,NTf2 derivatives,False,True,323.95,70.83,4.26028264,CCCC[N+]1(C)CCCCCC1.O=S(=O)([N-]S(=O)(=O)C(F)(F)F)C(F)(F)F,62,5
11,5,"azp-4,1",ntf2,CCCC[N+]1(C)CCCCCC1,FC(F)(F)S(=O)(=O)[N-]S(=O)(=O)C(F)(F)F,CCCC[N+]1(C)CCCCCC1.FC(F)(F)S(=O)(=O)[N-]S(=O)(=O)C(F)(F)F,azepanium,NTf2 derivatives,False,True,329.65,55.15,4.010056746,CCCC[N+]1(C)CCCCCC1.O=S(=O)([N-]S(=O)(=O)C(F)(F)F)C(F)(F)F,63,5
11,5,"azp-4,1",ntf2,CCCC[N+]1(C)CCCCCC1,FC(F)(F)S(=O)(=O)[N-]S(=O)(=O)C(F)(F)F,CCCC[N+]1(C)CCCCCC1.FC(F)(F)S(=O)(=O)[N-]S(=O)(=O)C(F)(F)F,azepanium,NTf2 derivatives,False,True,335.25,43.97,3.783507583,CCCC[N+]1(C)CCCCCC1.O=S(=O)([N-]S(=O)(=O)C(F)(F)F)C(F)(F)F,64,5
11,5,"azp-4,1",ntf2,CCCC[N+]1(C)CCCCCC1,FC(F)(F)S(=O)(=O)[N-]S(=O)(=O)C(F)(F)F,CCCC[N+]1(C)CCCCCC1.FC(F)(F)S(=O)(=O)[N-]S(=O)(=O)C(F)(F)F,azepanium,NTf2 derivatives,False,True,340.85,35.5,3.569532696,CCCC[N+]1(C)CCCCCC1.O=S(=O)([N-]S(=O)(=O)C(F)(F)F)C(F)(F)F,65,5
11,5,"azp-4,1",ntf2,CCCC[N+]1(C)CCCCCC1,FC(F)(F)S(=O)(=O)[N-]S(=O)(=O)C(F)(F)F,CCCC[N+]1(C)CCCCCC1.FC(F)(F)S(=O)(=O)[N-]S(=O)(=O)C(F)(F)F,azepanium,NTf2 derivatives,False,True,346.35,29.05,3.369018483,CCCC[N+]1(C)CCCCCC1.O=S(=O)([N-]S(=O)(=O)C(F)(F)F)C(F)(F)F,66,5
11,5,"azp-4,1",ntf2,CCCC[N+]1(C)CCCCCC1,FC(F)(F)S(=O)(=O)[N-]S(=O)(=O)C(F)(F)F,CCCC[N+]1(C)CCCCCC1.FC(F)(F)S(=O)(=O)[N-]S(=O)(=O)C(F)(F)F,azepanium,NTf2 derivatives,False,True,352.05,24.21,3.186765771,CCCC[N+]1(C)CCCCCC1.O=S(=O)([N-]S(=O)(=O)C(F)(F)F)C(F)(F)F,67,5
11,5,"azp-4,1",ntf2,CCCC[N+]1(C)CCCCCC1,FC(F)(F)S(=O)(=O)[N-]S(=O)(=O)C(F)(F)F,CCCC[N+]1(C)CCCCCC1.FC(F)(F)S(=O)(=O)[N-]S(=O)(=O)C(F)(F)F,azepanium,NTf2 derivatives,False,True,357.65,20.29,3.010128154,CCCC[N+]1(C)CCCCCC1.O=S(=O)([N-]S(=O)(=O)C(F)(F)F)C(F)(F)F,68,5
13,6,"azp-6,1",ntf2,CCCCCC[N+]1(C)CCCCCC1,FC(F)(F)S(=O)(=O)[N-]S(=O)(=O)C(F)(F)F,CCCCCC[N+]1(C)CCCCCC1.FC(F)(F)S(=O)(=O)[N-]S(=O)(=O)C(F)(F)F,azepanium,NTf2 derivatives,False,True,298.1,358.0,5.880532986,CCCCCC[N+]1(C)CCCCCC1.O=S(=O)([N-]S(=O)(=O)C(F)(F)F)C(F)(F)F,69,6
13,6,"azp-6,1",ntf2,CCCCCC[N+]1(C)CCCCCC1,FC(F)(F)S(=O)(=O)[N-]S(=O)(=O)C(F)(F)F,CCCCCC[N+]1(C)CCCCCC1.FC(F)(F)S(=O)(=O)[N-]S(=O)(=O)C(F)(F)F,azepanium,NTf2 derivatives,False,True,303.1,259.3,5.557985693,CCCCCC[N+]1(C)CCCCCC1.O=S(=O)([N-]S(=O)(=O)C(F)(F)F)C(F)(F)F,70,6
13,6,"azp-6,1",ntf2,CCCCCC[N+]1(C)CCCCCC1,FC(F)(F)S(=O)(=O)[N-]S(=O)(=O)C(F)(F)F,CCCCCC[N+]1(C)CCCCCC1.FC(F)(F)S(=O)(=O)[N-]S(=O)(=O)C(F)(F)F,azepanium,NTf2 derivatives,False,True,308.1,190.1,5.247550249,CCCCCC[N+]1(C)CCCCCC1.O=S(=O)([N-]S(=O)(=O)C(F)(F)F)C(F)(F)F,71,6
13,6,"azp-6,1",ntf2,CCCCCC[N+]1(C)CCCCCC1,FC(F)(F)S(=O)(=O)[N-]S(=O)(=O)C(F)(F)F,CCCCCC[N+]1(C)CCCCCC1.FC(F)(F)S(=O)(=O)[N-]S(=O)(=O)C(F)(F)F,azepanium,NTf2 derivatives,False,True,313.1,143.0,4.96284463,CCCCCC[N+]1(C)CCCCCC1.O=S(=O)([N-]S(=O)(=O)C(F)(F)F)C(F)(F)F,72,6
13,6,"azp-6,1",ntf2,CCCCCC[N+]1(C)CCCCCC1,FC(F)(F)S(=O)(=O)[N-]S(=O)(=O)C(F)(F)F,CCCCCC[N+]1(C)CCCCCC1.FC(F)(F)S(=O)(=O)[N-]S(=O)(=O)C(F)(F)F,azepanium,NTf2 derivatives,False,True,318.1,109.4,4.69501089,CCCCCC[N+]1(C)CCCCCC1.O=S(=O)([N-]S(=O)(=O)C(F)(F)F)C(F)(F)F,73,6
13,6,"azp-6,1",ntf2,CCCCCC[N+]1(C)CCCCCC1,FC(F)(F)S(=O)(=O)[N-]S(=O)(=O)C(F)(F)F,CCCCCC[N+]1(C)CCCCCC1.FC(F)(F)S(=O)(=O)[N-]S(=O)(=O)C(F)(F)F,azepanium,NTf2 derivatives,False,True,323.1,84.9,4.441474093,CCCCCC[N+]1(C)CCCCCC1.O=S(=O)([N-]S(=O)(=O)C(F)(F)F)C(F)(F)F,74,6
13,6,"azp-6,1",ntf2,CCCCCC[N+]1(C)CCCCCC1,FC(F)(F)S(=O)(=O)[N-]S(=O)(=O)C(F)(F)F,CCCCCC[N+]1(C)CCCCCC1.FC(F)(F)S(=O)(=O)[N-]S(=O)(=O)C(F)(F)F,azepanium,NTf2 derivatives,False,True,328.1,67.1,4.206184044,CCCCCC[N+]1(C)CCCCCC1.O=S(=O)([N-]S(=O)(=O)C(F)(F)F)C(F)(F)F,75,6
13,6,"azp-6,1",ntf2,CCCCCC[N+]1(C)CCCCCC1,FC(F)(F)S(=O)(=O)[N-]S(=O)(=O)C(F)(F)F,CCCCCC[N+]1(C)CCCCCC1.FC(F)(F)S(=O)(=O)[N-]S(=O)(=O)C(F)(F)F,azepanium,NTf2 derivatives,False,True,333.1,53.8,3.985273467,CCCCCC[N+]1(C)CCCCCC1.O=S(=O)([N-]S(=O)(=O)C(F)(F)F)C(F)(F)F,76,6
13,6,"azp-6,1",ntf2,CCCCCC[N+]1(C)CCCCCC1,FC(F)(F)S(=O)(=O)[N-]S(=O)(=O)C(F)(F)F,CCCCCC[N+]1(C)CCCCCC1.FC(F)(F)S(=O)(=O)[N-]S(=O)(=O)C(F)(F)F,azepanium,NTf2 derivatives,False,True,338.1,43.5,3.772760938,CCCCCC[N+]1(C)CCCCCC1.O=S(=O)([N-]S(=O)(=O)C(F)(F)F)C(F)(F)F,77,6
13,6,"azp-6,1",ntf2,CCCCCC[N+]1(C)CCCCCC1,FC(F)(F)S(=O)(=O)[N-]S(=O)(=O)C(F)(F)F,CCCCCC[N+]1(C)CCCCCC1.FC(F)(F)S(=O)(=O)[N-]S(=O)(=O)C(F)(F)F,azepanium,NTf2 derivatives,False,True,343.1,35.7,3.575150689,CCCCCC[N+]1(C)CCCCCC1.O=S(=O)([N-]S(=O)(=O)C(F)(F)F)C(F)(F)F,78,6
13,6,"azp-6,1",ntf2,CCCCCC[N+]1(C)CCCCCC1,FC(F)(F)S(=O)(=O)[N-]S(=O)(=O)C(F)(F)F,CCCCCC[N+]1(C)CCCCCC1.FC(F)(F)S(=O)(=O)[N-]S(=O)(=O)C(F)(F)F,azepanium,NTf2 derivatives,False,True,348.1,29.6,3.387774361,CCCCCC[N+]1(C)CCCCCC1.O=S(=O)([N-]S(=O)(=O)C(F)(F)F)C(F)(F)F,79,6
13,6,"azp-6,1",ntf2,CCCCCC[N+]1(C)CCCCCC1,FC(F)(F)S(=O)(=O)[N-]S(=O)(=O)C(F)(F)F,CCCCCC[N+]1(C)CCCCCC1.FC(F)(F)S(=O)(=O)[N-]S(=O)(=O)C(F)(F)F,azepanium,NTf2 derivatives,False,True,353.1,24.8,3.210843653,CCCCCC[N+]1(C)CCCCCC1.O=S(=O)([N-]S(=O)(=O)C(F)(F)F)C(F)(F)F,80,6
13,6,"azp-6,1",ntf2,CCCCCC[N+]1(C)CCCCCC1,FC(F)(F)S(=O)(=O)[N-]S(=O)(=O)C(F)(F)F,CCCCCC[N+]1(C)CCCCCC1.FC(F)(F)S(=O)(=O)[N-]S(=O)(=O)C(F)(F)F,azepanium,NTf2 derivatives,False,True,358.1,21.0,3.044522438,CCCCCC[N+]1(C)CCCCCC1.O=S(=O)([N-]S(=O)(=O)C(F)(F)F)C(F)(F)F,81,6
13,6,"azp-6,1",ntf2,CCCCCC[N+]1(C)CCCCCC1,FC(F)(F)S(=O)(=O)[N-]S(=O)(=O)C(F)(F)F,CCCCCC[N+]1(C)CCCCCC1.FC(F)(F)S(=O)(=O)[N-]S(=O)(=O)C(F)(F)F,azepanium,NTf2 derivatives,False,True,363.1,18.0,2.890371758,CCCCCC[N+]1(C)CCCCCC1.O=S(=O)([N-]S(=O)(=O)C(F)(F)F)C(F)(F)F,82,6
13,6,"azp-6,1",ntf2,CCCCCC[N+]1(C)CCCCCC1,FC(F)(F)S(=O)(=O)[N-]S(=O)(=O)C(F)(F)F,CCCCCC[N+]1(C)CCCCCC1.FC(F)(F)S(=O)(=O)[N-]S(=O)(=O)C(F)(F)F,azepanium,NTf2 derivatives,False,True,368.1,15.7,2.753660712,CCCCCC[N+]1(C)CCCCCC1.O=S(=O)([N-]S(=O)(=O)C(F)(F)F)C(F)(F)F,83,6
15,7,"azp-[2o]21,1",ntf2,COCCOCC[N+]1(C)CCCCCC1,FC(F)(F)S(=O)(=O)[N-]S(=O)(=O)C(F)(F)F,COCCOCC[N+]1(C)CCCCCC1.FC(F)(F)S(=O)(=O)[N-]S(=O)(=O)C(F)(F)F,azepanium,NTf2 derivatives,False,True,292.15,185.0,5.220355825,COCCOCC[N+]1(C)CCCCCC1.O=S(=O)([N-]S(=O)(=O)C(F)(F)F)C(F)(F)F,84,7
15,7,"azp-[2o]21,1",ntf2,COCCOCC[N+]1(C)CCCCCC1,FC(F)(F)S(=O)(=O)[N-]S(=O)(=O)C(F)(F)F,COCCOCC[N+]1(C)CCCCCC1.FC(F)(F)S(=O)(=O)[N-]S(=O)(=O)C(F)(F)F,azepanium,NTf2 derivatives,False,True,298.35,125.9,4.835487941,COCCOCC[N+]1(C)CCCCCC1.O=S(=O)([N-]S(=O)(=O)C(F)(F)F)C(F)(F)F,85,7
15,7,"azp-[2o]21,1",ntf2,COCCOCC[N+]1(C)CCCCCC1,FC(F)(F)S(=O)(=O)[N-]S(=O)(=O)C(F)(F)F,COCCOCC[N+]1(C)CCCCCC1.FC(F)(F)S(=O)(=O)[N-]S(=O)(=O)C(F)(F)F,azepanium,NTf2 derivatives,False,True,304.65,89.44,4.493568009,COCCOCC[N+]1(C)CCCCCC1.O=S(=O)([N-]S(=O)(=O)C(F)(F)F)C(F)(F)F,86,7
15,7,"azp-[2o]21,1",ntf2,COCCOCC[N+]1(C)CCCCCC1,FC(F)(F)S(=O)(=O)[N-]S(=O)(=O)C(F)(F)F,COCCOCC[N+]1(C)CCCCCC1.FC(F)(F)S(=O)(=O)[N-]S(=O)(=O)C(F)(F)F,azepanium,NTf2 derivatives,False,True,310.85,65.9,4.188138442,COCCOCC[N+]1(C)CCCCCC1.O=S(=O)([N-]S(=O)(=O)C(F)(F)F)C(F)(F)F,87,7
15,7,"azp-[2o]21,1",ntf2,COCCOCC[N+]1(C)CCCCCC1,FC(F)(F)S(=O)(=O)[N-]S(=O)(=O)C(F)(F)F,COCCOCC[N+]1(C)CCCCCC1.FC(F)(F)S(=O)(=O)[N-]S(=O)(=O)C(F)(F)F,azepanium,NTf2 derivatives,False,True,317.15,49.85,3.909018496,COCCOCC[N+]1(C)CCCCCC1.O=S(=O)([N-]S(=O)(=O)C(F)(F)F)C(F)(F)F,88,7
15,7,"azp-[2o]21,1",ntf2,COCCOCC[N+]1(C)CCCCCC1,FC(F)(F)S(=O)(=O)[N-]S(=O)(=O)C(F)(F)F,COCCOCC[N+]1(C)CCCCCC1.FC(F)(F)S(=O)(=O)[N-]S(=O)(=O)C(F)(F)F,azepanium,NTf2 derivatives,False,True,323.35,38.45,3.649358696,COCCOCC[N+]1(C)CCCCCC1.O=S(=O)([N-]S(=O)(=O)C(F)(F)F)C(F)(F)F,89,7
15,7,"azp-[2o]21,1",ntf2,COCCOCC[N+]1(C)CCCCCC1,FC(F)(F)S(=O)(=O)[N-]S(=O)(=O)C(F)(F)F,COCCOCC[N+]1(C)CCCCCC1.FC(F)(F)S(=O)(=O)[N-]S(=O)(=O)C(F)(F)F,azepanium,NTf2 derivatives,False,True,329.65,30.28,3.410487429,COCCOCC[N+]1(C)CCCCCC1.O=S(=O)([N-]S(=O)(=O)C(F)(F)F)C(F)(F)F,90,7
15,7,"azp-[2o]21,1",ntf2,COCCOCC[N+]1(C)CCCCCC1,FC(F)(F)S(=O)(=O)[N-]S(=O)(=O)C(F)(F)F,COCCOCC[N+]1(C)CCCCCC1.FC(F)(F)S(=O)(=O)[N-]S(=O)(=O)C(F)(F)F,azepanium,NTf2 derivatives,False,True,335.85,24.33,3.191710157,COCCOCC[N+]1(C)CCCCCC1.O=S(=O)([N-]S(=O)(=O)C(F)(F)F)C(F)(F)F,91,7
15,7,"azp-[2o]21,1",ntf2,COCCOCC[N+]1(C)CCCCCC1,FC(F)(F)S(=O)(=O)[N-]S(=O)(=O)C(F)(F)F,COCCOCC[N+]1(C)CCCCCC1.FC(F)(F)S(=O)(=O)[N-]S(=O)(=O)C(F)(F)F,azepanium,NTf2 derivatives,False,True,342.05,19.96,2.993730271,COCCOCC[N+]1(C)CCCCCC1.O=S(=O)([N-]S(=O)(=O)C(F)(F)F)C(F)(F)F,92,7
15,7,"azp-[2o]21,1",ntf2,COCCOCC[N+]1(C)CCCCCC1,FC(F)(F)S(=O)(=O)[N-]S(=O)(=O)C(F)(F)F,COCCOCC[N+]1(C)CCCCCC1.FC(F)(F)S(=O)(=O)[N-]S(=O)(=O)C(F)(F)F,azepanium,NTf2 derivatives,False,True,348.35,16.65,2.812410216,COCCOCC[N+]1(C)CCCCCC1.O=S(=O)([N-]S(=O)(=O)C(F)(F)F)C(F)(F)F,93,7
15,7,"azp-[2o]21,1",ntf2,COCCOCC[N+]1(C)CCCCCC1,FC(F)(F)S(=O)(=O)[N-]S(=O)(=O)C(F)(F)F,COCCOCC[N+]1(C)CCCCCC1.FC(F)(F)S(=O)(=O)[N-]S(=O)(=O)C(F)(F)F,azepanium,NTf2 derivatives,False,True,354.55,14.18,2.651832521,COCCOCC[N+]1(C)CCCCCC1.O=S(=O)([N-]S(=O)(=O)C(F)(F)F)C(F)(F)F,94,7
15,7,"azp-[2o]21,1",ntf2,COCCOCC[N+]1(C)CCCCCC1,FC(F)(F)S(=O)(=O)[N-]S(=O)(=O)C(F)(F)F,COCCOCC[N+]1(C)CCCCCC1.FC(F)(F)S(=O)(=O)[N-]S(=O)(=O)C(F)(F)F,azepanium,NTf2 derivatives,False,True,360.75,12.24,2.504709277,COCCOCC[N+]1(C)CCCCCC1.O=S(=O)([N-]S(=O)(=O)C(F)(F)F)C(F)(F)F,95,7
15,7,"azp-[2o]21,1",ntf2,COCCOCC[N+]1(C)CCCCCC1,FC(F)(F)S(=O)(=O)[N-]S(=O)(=O)C(F)(F)F,COCCOCC[N+]1(C)CCCCCC1.FC(F)(F)S(=O)(=O)[N-]S(=O)(=O)C(F)(F)F,azepanium,NTf2 derivatives,False,True,366.95,10.64,2.364620484,COCCOCC[N+]1(C)CCCCCC1.O=S(=O)([N-]S(=O)(=O)C(F)(F)F)C(F)(F)F,96,7
16,8,"azp-[2o]21,1",otf,COCCOCC[N+]1(C)CCCCCC1,[O-]S(=O)(=O)C(F)(F)F,COCCOCC[N+]1(C)CCCCCC1.[O-]S(=O)(=O)C(F)(F)F,azepanium,sulfonates,False,True,298.1,471.2,6.155282632,COCCOCC[N+]1(C)CCCCCC1.O=S(=O)([O-])C(F)(F)F,97,8
16,8,"azp-[2o]21,1",otf,COCCOCC[N+]1(C)CCCCCC1,[O-]S(=O)(=O)C(F)(F)F,COCCOCC[N+]1(C)CCCCCC1.[O-]S(=O)(=O)C(F)(F)F,azepanium,sulfonates,False,True,303.1,341.7,5.833933159,COCCOCC[N+]1(C)CCCCCC1.O=S(=O)([O-])C(F)(F)F,98,8
16,8,"azp-[2o]21,1",otf,COCCOCC[N+]1(C)CCCCCC1,[O-]S(=O)(=O)C(F)(F)F,COCCOCC[N+]1(C)CCCCCC1.[O-]S(=O)(=O)C(F)(F)F,azepanium,sulfonates,False,True,308.1,249.5,5.519458915,COCCOCC[N+]1(C)CCCCCC1.O=S(=O)([O-])C(F)(F)F,99,8
16,8,"azp-[2o]21,1",otf,COCCOCC[N+]1(C)CCCCCC1,[O-]S(=O)(=O)C(F)(F)F,COCCOCC[N+]1(C)CCCCCC1.[O-]S(=O)(=O)C(F)(F)F,azepanium,sulfonates,False,True,313.1,186.3,5.227358278,COCCOCC[N+]1(C)CCCCCC1.O=S(=O)([O-])C(F)(F)F,100,8
16,8,"azp-[2o]21,1",otf,COCCOCC[N+]1(C)CCCCCC1,[O-]S(=O)(=O)C(F)(F)F,COCCOCC[N+]1(C)CCCCCC1.[O-]S(=O)(=O)C(F)(F)F,azepanium,sulfonates,False,True,318.1,141.5,4.952299717,COCCOCC[N+]1(C)CCCCCC1.O=S(=O)([O-])C(F)(F)F,101,8
16,8,"azp-[2o]21,1",otf,COCCOCC[N+]1(C)CCCCCC1,[O-]S(=O)(=O)C(F)(F)F,COCCOCC[N+]1(C)CCCCCC1.[O-]S(=O)(=O)C(F)(F)F,azepanium,sulfonates,False,True,323.1,109.7,4.697749367,COCCOCC[N+]1(C)CCCCCC1.O=S(=O)([O-])C(F)(F)F,102,8
16,8,"azp-[2o]21,1",otf,COCCOCC[N+]1(C)CCCCCC1,[O-]S(=O)(=O)C(F)(F)F,COCCOCC[N+]1(C)CCCCCC1.[O-]S(=O)(=O)C(F)(F)F,azepanium,sulfonates,False,True,328.1,86.4,4.458987676,COCCOCC[N+]1(C)CCCCCC1.O=S(=O)([O-])C(F)(F)F,103,8
16,8,"azp-[2o]21,1",otf,COCCOCC[N+]1(C)CCCCCC1,[O-]S(=O)(=O)C(F)(F)F,COCCOCC[N+]1(C)CCCCCC1.[O-]S(=O)(=O)C(F)(F)F,azepanium,sulfonates,False,True,333.1,69.3,4.238444906,COCCOCC[N+]1(C)CCCCCC1.O=S(=O)([O-])C(F)(F)F,104,8
16,8,"azp-[2o]21,1",otf,COCCOCC[N+]1(C)CCCCCC1,[O-]S(=O)(=O)C(F)(F)F,COCCOCC[N+]1(C)CCCCCC1.[O-]S(=O)(=O)C(F)(F)F,azepanium,sulfonates,False,True,338.1,56.0,4.025351691,COCCOCC[N+]1(C)CCCCCC1.O=S(=O)([O-])C(F)(F)F,105,8
16,8,"azp-[2o]21,1",otf,COCCOCC[N+]1(C)CCCCCC1,[O-]S(=O)(=O)C(F)(F)F,COCCOCC[N+]1(C)CCCCCC1.[O-]S(=O)(=O)C(F)(F)F,azepanium,sulfonates,False,True,343.1,45.9,3.826465117,COCCOCC[N+]1(C)CCCCCC1.O=S(=O)([O-])C(F)(F)F,106,8
16,8,"azp-[2o]21,1",otf,COCCOCC[N+]1(C)CCCCCC1,[O-]S(=O)(=O)C(F)(F)F,COCCOCC[N+]1(C)CCCCCC1.[O-]S(=O)(=O)C(F)(F)F,azepanium,sulfonates,False,True,348.1,38.1,3.640214282,COCCOCC[N+]1(C)CCCCCC1.O=S(=O)([O-])C(F)(F)F,107,8
16,8,"azp-[2o]21,1",otf,COCCOCC[N+]1(C)CCCCCC1,[O-]S(=O)(=O)C(F)(F)F,COCCOCC[N+]1(C)CCCCCC1.[O-]S(=O)(=O)C(F)(F)F,azepanium,sulfonates,False,True,353.1,31.9,3.46260601,COCCOCC[N+]1(C)CCCCCC1.O=S(=O)([O-])C(F)(F)F,108,8
16,8,"azp-[2o]21,1",otf,COCCOCC[N+]1(C)CCCCCC1,[O-]S(=O)(=O)C(F)(F)F,COCCOCC[N+]1(C)CCCCCC1.[O-]S(=O)(=O)C(F)(F)F,azepanium,sulfonates,False,True,358.1,27.0,3.295836866,COCCOCC[N+]1(C)CCCCCC1.O=S(=O)([O-])C(F)(F)F,109,8
16,8,"azp-[2o]21,1",otf,COCCOCC[N+]1(C)CCCCCC1,[O-]S(=O)(=O)C(F)(F)F,COCCOCC[N+]1(C)CCCCCC1.[O-]S(=O)(=O)C(F)(F)F,azepanium,sulfonates,False,True,363.1,23.1,3.139832618,COCCOCC[N+]1(C)CCCCCC1.O=S(=O)([O-])C(F)(F)F,110,8
16,8,"azp-[2o]21,1",otf,COCCOCC[N+]1(C)CCCCCC1,[O-]S(=O)(=O)C(F)(F)F,COCCOCC[N+]1(C)CCCCCC1.[O-]S(=O)(=O)C(F)(F)F,azepanium,sulfonates,False,True,368.1,20.0,2.995732274,COCCOCC[N+]1(C)CCCCCC1.O=S(=O)([O-])C(F)(F)F,111,8
17,9,"azp-[2o]21,1",tfa,COCCOCC[N+]1(C)CCCCCC1,[O-]C(=O)C(F)(F)F,COCCOCC[N+]1(C)CCCCCC1.[O-]C(=O)C(F)(F)F,azepanium,carboxylates,False,True,298.1,429.3,6.062155975,COCCOCC[N+]1(C)CCCCCC1.O=C([O-])C(F)(F)F,112,9
17,9,"azp-[2o]21,1",tfa,COCCOCC[N+]1(C)CCCCCC1,[O-]C(=O)C(F)(F)F,COCCOCC[N+]1(C)CCCCCC1.[O-]C(=O)C(F)(F)F,azepanium,carboxylates,False,True,303.1,309.4,5.734634938,COCCOCC[N+]1(C)CCCCCC1.O=C([O-])C(F)(F)F,113,9
17,9,"azp-[2o]21,1",tfa,COCCOCC[N+]1(C)CCCCCC1,[O-]C(=O)C(F)(F)F,COCCOCC[N+]1(C)CCCCCC1.[O-]C(=O)C(F)(F)F,azepanium,carboxylates,False,True,308.1,224.3,5.412984442,COCCOCC[N+]1(C)CCCCCC1.O=C([O-])C(F)(F)F,114,9
17,9,"azp-[2o]21,1",tfa,COCCOCC[N+]1(C)CCCCCC1,[O-]C(=O)C(F)(F)F,COCCOCC[N+]1(C)CCCCCC1.[O-]C(=O)C(F)(F)F,azepanium,carboxylates,False,True,313.1,165.6,5.109575242,COCCOCC[N+]1(C)CCCCCC1.O=C([O-])C(F)(F)F,115,9
17,9,"azp-[2o]21,1",tfa,COCCOCC[N+]1(C)CCCCCC1,[O-]C(=O)C(F)(F)F,COCCOCC[N+]1(C)CCCCCC1.[O-]C(=O)C(F)(F)F,azepanium,carboxylates,False,True,318.1,124.8,4.826712456,COCCOCC[N+]1(C)CCCCCC1.O=C([O-])C(F)(F)F,116,9
17,9,"azp-[2o]21,1",tfa,COCCOCC[N+]1(C)CCCCCC1,[O-]C(=O)C(F)(F)F,COCCOCC[N+]1(C)CCCCCC1.[O-]C(=O)C(F)(F)F,azepanium,carboxylates,False,True,323.1,95.7,4.561218298,COCCOCC[N+]1(C)CCCCCC1.O=C([O-])C(F)(F)F,117,9
17,9,"azp-[2o]21,1",tfa,COCCOCC[N+]1(C)CCCCCC1,[O-]C(=O)C(F)(F)F,COCCOCC[N+]1(C)CCCCCC1.[O-]C(=O)C(F)(F)F,azepanium,carboxylates,False,True,328.1,74.4,4.309455942,COCCOCC[N+]1(C)CCCCCC1.O=C([O-])C(F)(F)F,118,9
17,9,"azp-[2o]21,1",tfa,COCCOCC[N+]1(C)CCCCCC1,[O-]C(=O)C(F)(F)F,COCCOCC[N+]1(C)CCCCCC1.[O-]C(=O)C(F)(F)F,azepanium,carboxylates,False,True,333.1,58.7,4.072439727,COCCOCC[N+]1(C)CCCCCC1.O=C([O-])C(F)(F)F,119,9
17,9,"azp-[2o]21,1",tfa,COCCOCC[N+]1(C)CCCCCC1,[O-]C(=O)C(F)(F)F,COCCOCC[N+]1(C)CCCCCC1.[O-]C(=O)C(F)(F)F,azepanium,carboxylates,False,True,338.1,46.7,3.843744165,COCCOCC[N+]1(C)CCCCCC1.O=C([O-])C(F)(F)F,120,9
17,9,"azp-[2o]21,1",tfa,COCCOCC[N+]1(C)CCCCCC1,[O-]C(=O)C(F)(F)F,COCCOCC[N+]1(C)CCCCCC1.[O-]C(=O)C(F)(F)F,azepanium,carboxylates,False,True,343.1,37.9,3.634951112,COCCOCC[N+]1(C)CCCCCC1.O=C([O-])C(F)(F)F,121,9
17,9,"azp-[2o]21,1",tfa,COCCOCC[N+]1(C)CCCCCC1,[O-]C(=O)C(F)(F)F,COCCOCC[N+]1(C)CCCCCC1.[O-]C(=O)C(F)(F)F,azepanium,carboxylates,False,True,348.1,31.1,3.437207819,COCCOCC[N+]1(C)CCCCCC1.O=C([O-])C(F)(F)F,122,9
17,9,"azp-[2o]21,1",tfa,COCCOCC[N+]1(C)CCCCCC1,[O-]C(=O)C(F)(F)F,COCCOCC[N+]1(C)CCCCCC1.[O-]C(=O)C(F)(F)F,azepanium,carboxylates,False,True,353.1,26.1,3.261935314,COCCOCC[N+]1(C)CCCCCC1.O=C([O-])C(F)(F)F,123,9
17,9,"azp-[2o]21,1",tfa,COCCOCC[N+]1(C)CCCCCC1,[O-]C(=O)C(F)(F)F,COCCOCC[N+]1(C)CCCCCC1.[O-]C(=O)C(F)(F)F,azepanium,carboxylates,False,True,358.1,22.3,3.104586678,COCCOCC[N+]1(C)CCCCCC1.O=C([O-])C(F)(F)F,124,9
17,9,"azp-[2o]21,1",tfa,COCCOCC[N+]1(C)CCCCCC1,[O-]C(=O)C(F)(F)F,COCCOCC[N+]1(C)CCCCCC1.[O-]C(=O)C(F)(F)F,azepanium,carboxylates,False,True,363.1,19.4,2.965273066,COCCOCC[N+]1(C)CCCCCC1.O=C([O-])C(F)(F)F,125,9
17,9,"azp-[2o]21,1",tfa,COCCOCC[N+]1(C)CCCCCC1,[O-]C(=O)C(F)(F)F,COCCOCC[N+]1(C)CCCCCC1.[O-]C(=O)C(F)(F)F,azepanium,carboxylates,False,True,368.1,16.9,2.827313622,COCCOCC[N+]1(C)CCCCCC1.O=C([O-])C(F)(F)F,126,9
18,10,"azp-[2o]21,[2o]21",ntf2,COCCOCC[N+]1(CCOCCOC)CCCCCC1,FC(F)(F)S(=O)(=O)[N-]S(=O)(=O)C(F)(F)F,COCCOCC[N+]1(CCOCCOC)CCCCCC1.FC(F)(F)S(=O)(=O)[N-]S(=O)(=O)C(F)(F)F,azepanium,NTf2 derivatives,False,True,289.55,395.3,5.97964497,COCCOCC[N+]1(CCOCCOC)CCCCCC1.O=S(=O)([N-]S(=O)(=O)C(F)(F)F)C(F)(F)F,127,10
18,10,"azp-[2o]21,[2o]21",ntf2,COCCOCC[N+]1(CCOCCOC)CCCCCC1,FC(F)(F)S(=O)(=O)[N-]S(=O)(=O)C(F)(F)F,COCCOCC[N+]1(CCOCCOC)CCCCCC1.FC(F)(F)S(=O)(=O)[N-]S(=O)(=O)C(F)(F)F,azepanium,NTf2 derivatives,False,True,294.95,264.3,5.577084822,COCCOCC[N+]1(CCOCCOC)CCCCCC1.O=S(=O)([N-]S(=O)(=O)C(F)(F)F)C(F)(F)F,128,10
18,10,"azp-[2o]21,[2o]21",ntf2,COCCOCC[N+]1(CCOCCOC)CCCCCC1,FC(F)(F)S(=O)(=O)[N-]S(=O)(=O)C(F)(F)F,COCCOCC[N+]1(CCOCCOC)CCCCCC1.FC(F)(F)S(=O)(=O)[N-]S(=O)(=O)C(F)(F)F,azepanium,NTf2 derivatives,False,True,300.25,183.1,5.210032452,COCCOCC[N+]1(CCOCCOC)CCCCCC1.O=S(=O)([N-]S(=O)(=O)C(F)(F)F)C(F)(F)F,129,10
18,10,"azp-[2o]21,[2o]21",ntf2,COCCOCC[N+]1(CCOCCOC)CCCCCC1,FC(F)(F)S(=O)(=O)[N-]S(=O)(=O)C(F)(F)F,COCCOCC[N+]1(CCOCCOC)CCCCCC1.FC(F)(F)S(=O)(=O)[N-]S(=O)(=O)C(F)(F)F,azepanium,NTf2 derivatives,False,True,305.55,131.3,4.877484781,COCCOCC[N+]1(CCOCCOC)CCCCCC1.O=S(=O)([N-]S(=O)(=O)C(F)(F)F)C(F)(F)F,130,10
18,10,"azp-[2o]21,[2o]21",ntf2,COCCOCC[N+]1(CCOCCOC)CCCCCC1,FC(F)(F)S(=O)(=O)[N-]S(=O)(=O)C(F)(F)F,COCCOCC[N+]1(CCOCCOC)CCCCCC1.FC(F)(F)S(=O)(=O)[N-]S(=O)(=O)C(F)(F)F,azepanium,NTf2 derivatives,False,True,310.85,97.02,4.574917143,COCCOCC[N+]1(CCOCCOC)CCCCCC1.O=S(=O)([N-]S(=O)(=O)C(F)(F)F)C(F)(F)F,131,10
18,10,"azp-[2o]21,[2o]21",ntf2,COCCOCC[N+]1(CCOCCOC)CCCCCC1,FC(F)(F)S(=O)(=O)[N-]S(=O)(=O)C(F)(F)F,COCCOCC[N+]1(CCOCCOC)CCCCCC1.FC(F)(F)S(=O)(=O)[N-]S(=O)(=O)C(F)(F)F,azepanium,NTf2 derivatives,False,True,316.15,73.76,4.300816579,COCCOCC[N+]1(CCOCCOC)CCCCCC1.O=S(=O)([N-]S(=O)(=O)C(F)(F)F)C(F)(F)F,132,10
18,10,"azp-[2o]21,[2o]21",ntf2,COCCOCC[N+]1(CCOCCOC)CCCCCC1,FC(F)(F)S(=O)(=O)[N-]S(=O)(=O)C(F)(F)F,COCCOCC[N+]1(CCOCCOC)CCCCCC1.FC(F)(F)S(=O)(=O)[N-]S(=O)(=O)C(F)(F)F,azepanium,NTf2 derivatives,False,True,321.35,57.65,4.054390247,COCCOCC[N+]1(CCOCCOC)CCCCCC1.O=S(=O)([N-]S(=O)(=O)C(F)(F)F)C(F)(F)F,133,10
18,10,"azp-[2o]21,[2o]21",ntf2,COCCOCC[N+]1(CCOCCOC)CCCCCC1,FC(F)(F)S(=O)(=O)[N-]S(=O)(=O)C(F)(F)F,COCCOCC[N+]1(CCOCCOC)CCCCCC1.FC(F)(F)S(=O)(=O)[N-]S(=O)(=O)C(F)(F)F,azepanium,NTf2 derivatives,False,True,326.75,45.96,3.827771453,COCCOCC[N+]1(CCOCCOC)CCCCCC1.O=S(=O)([N-]S(=O)(=O)C(F)(F)F)C(F)(F)F,134,10
18,10,"azp-[2o]21,[2o]21",ntf2,COCCOCC[N+]1(CCOCCOC)CCCCCC1,FC(F)(F)S(=O)(=O)[N-]S(=O)(=O)C(F)(F)F,COCCOCC[N+]1(CCOCCOC)CCCCCC1.FC(F)(F)S(=O)(=O)[N-]S(=O)(=O)C(F)(F)F,azepanium,NTf2 derivatives,False,True,332.05,37.11,3.613886475,COCCOCC[N+]1(CCOCCOC)CCCCCC1.O=S(=O)([N-]S(=O)(=O)C(F)(F)F)C(F)(F)F,135,10
18,10,"azp-[2o]21,[2o]21",ntf2,COCCOCC[N+]1(CCOCCOC)CCCCCC1,FC(F)(F)S(=O)(=O)[N-]S(=O)(=O)C(F)(F)F,COCCOCC[N+]1(CCOCCOC)CCCCCC1.FC(F)(F)S(=O)(=O)[N-]S(=O)(=O)C(F)(F)F,azepanium,NTf2 derivatives,False,True,337.35,30.31,3.411477691,COCCOCC[N+]1(CCOCCOC)CCCCCC1.O=S(=O)([N-]S(=O)(=O)C(F)(F)F)C(F)(F)F,136,10
18,10,"azp-[2o]21,[2o]21",ntf2,COCCOCC[N+]1(CCOCCOC)CCCCCC1,FC(F)(F)S(=O)(=O)[N-]S(=O)(=O)C(F)(F)F,COCCOCC[N+]1(CCOCCOC)CCCCCC1.FC(F)(F)S(=O)(=O)[N-]S(=O)(=O)C(F)(F)F,azepanium,NTf2 derivatives,False,True,342.55,25.0,3.218875825,COCCOCC[N+]1(CCOCCOC)CCCCCC1.O=S(=O)([N-]S(=O)(=O)C(F)(F)F)C(F)(F)F,137,10
18,10,"azp-[2o]21,[2o]21",ntf2,COCCOCC[N+]1(CCOCCOC)CCCCCC1,FC(F)(F)S(=O)(=O)[N-]S(=O)(=O)C(F)(F)F,COCCOCC[N+]1(CCOCCOC)CCCCCC1.FC(F)(F)S(=O)(=O)[N-]S(=O)(=O)C(F)(F)F,azepanium,NTf2 derivatives,False,True,347.95,21.39,3.062923523,COCCOCC[N+]1(CCOCCOC)CCCCCC1.O=S(=O)([N-]S(=O)(=O)C(F)(F)F)C(F)(F)F,138,10
19,11,"bim-4,2",h2po4,CCCCn1c[n+](CC)c2ccccc12,OP(O)([O-])=O,CCCCn1c[n+](CC)c2ccccc12.OP(O)([O-])=O,imidazolium,phosphates,True,True,313.15,794.75,6.6780276,CCCCn1c[n+](CC)c2ccccc21.O=P([O-])(O)O,139,11
19,11,"bim-4,2",h2po4,CCCCn1c[n+](CC)c2ccccc12,OP(O)([O-])=O,CCCCn1c[n+](CC)c2ccccc12.OP(O)([O-])=O,imidazolium,phosphates,True,True,323.15,433.94,6.072906276,CCCCn1c[n+](CC)c2ccccc21.O=P([O-])(O)O,140,11
19,11,"bim-4,2",h2po4,CCCCn1c[n+](CC)c2ccccc12,OP(O)([O-])=O,CCCCn1c[n+](CC)c2ccccc12.OP(O)([O-])=O,imidazolium,phosphates,True,True,333.15,255.53,5.54333982,CCCCn1c[n+](CC)c2ccccc21.O=P([O-])(O)O,141,11
19,11,"bim-4,2",h2po4,CCCCn1c[n+](CC)c2ccccc12,OP(O)([O-])=O,CCCCn1c[n+](CC)c2ccccc12.OP(O)([O-])=O,imidazolium,phosphates,True,True,343.15,160.14,5.076048433,CCCCn1c[n+](CC)c2ccccc21.O=P([O-])(O)O,142,11
19,11,"bim-4,2",h2po4,CCCCn1c[n+](CC)c2ccccc12,OP(O)([O-])=O,CCCCn1c[n+](CC)c2ccccc12.OP(O)([O-])=O,imidazolium,phosphates,True,True,353.15,105.7,4.660604893,CCCCn1c[n+](CC)c2ccccc21.O=P([O-])(O)O,143,11
19,11,"bim-4,2",h2po4,CCCCn1c[n+](CC)c2ccccc12,OP(O)([O-])=O,CCCCn1c[n+](CC)c2ccccc12.OP(O)([O-])=O,imidazolium,phosphates,True,True,363.15,72.88,4.288869136,CCCCn1c[n+](CC)c2ccccc21.O=P([O-])(O)O,144,11
19,11,"bim-4,2",h2po4,CCCCn1c[n+](CC)c2ccccc12,OP(O)([O-])=O,CCCCn1c[n+](CC)c2ccccc12.OP(O)([O-])=O,imidazolium,phosphates,True,True,373.15,52.16,3.954277573,CCCCn1c[n+](CC)c2ccccc21.O=P([O-])(O)O,145,11
20,12,bthz-s2[2],"po2-o2,o2",CCSc1[nH+]c2ccccc2s1,CCOP([O-])(=O)OCC,CCSc1[nH+]c2ccccc2s1.CCOP([O-])(=O)OCC,thiazolium,phosphates,True,True,298.15,54.7,4.001863709,CCOP(=O)([O-])OCC.CCSc1[nH+]c2ccccc2s1,146,12
21,13,"cap-1,o2",ntf2,CCOC1=[N+](C)CCCCC1,FC(F)(F)S(=O)(=O)[N-]S(=O)(=O)C(F)(F)F,CCOC1=[N+](C)CCCCC1.FC(F)(F)S(=O)(=O)[N-]S(=O)(=O)C(F)(F)F,cyclic amidium,NTf2 derivatives,True,True,323.2,26.9,3.292126287,CCOC1=[N+](C)CCCCC1.O=S(=O)([N-]S(=O)(=O)C(F)(F)F)C(F)(F)F,147,13
22,14,"cap-1,o2",otf,CCOC1=[N+](C)CCCCC1,[O-]S(=O)(=O)C(F)(F)F,CCOC1=[N+](C)CCCCC1.[O-]S(=O)(=O)C(F)(F)F,cyclic amidium,sulfonates,True,True,323.2,58.5,4.069026754,CCOC1=[N+](C)CCCCC1.O=S(=O)([O-])C(F)(F)F,148,14
23,15,"cguad-(2,1),1,1",ntf2,CC[N+](C)=C1N(C)CCN1C,FC(F)(F)S(=O)(=O)[N-]S(=O)(=O)C(F)(F)F,CC[N+](C)=C1N(C)CCN1C.FC(F)(F)S(=O)(=O)[N-]S(=O)(=O)C(F)(F)F,guanidinium,NTf2 derivatives,False,True,298.15,47.1,3.852273001,CC[N+](C)=C1N(C)CCN1C.O=S(=O)([N-]S(=O)(=O)C(F)(F)F)C(F)(F)F,149,15
23,15,"cguad-(2,1),1,1",ntf2,CC[N+](C)=C1N(C)CCN1C,FC(F)(F)S(=O)(=O)[N-]S(=O)(=O)C(F)(F)F,CC[N+](C)=C1N(C)CCN1C.FC(F)(F)S(=O)(=O)[N-]S(=O)(=O)C(F)(F)F,guanidinium,NTf2 derivatives,False,True,303.15,38.0,3.63758616,CC[N+](C)=C1N(C)CCN1C.O=S(=O)([N-]S(=O)(=O)C(F)(F)F)C(F)(F)F,150,15
23,15,"cguad-(2,1),1,1",ntf2,CC[N+](C)=C1N(C)CCN1C,FC(F)(F)S(=O)(=O)[N-]S(=O)(=O)C(F)(F)F,CC[N+](C)=C1N(C)CCN1C.FC(F)(F)S(=O)(=O)[N-]S(=O)(=O)C(F)(F)F,guanidinium,NTf2 derivatives,False,True,308.15,31.2,3.440418095,CC[N+](C)=C1N(C)CCN1C.O=S(=O)([N-]S(=O)(=O)C(F)(F)F)C(F)(F)F,151,15
23,15,"cguad-(2,1),1,1",ntf2,CC[N+](C)=C1N(C)CCN1C,FC(F)(F)S(=O)(=O)[N-]S(=O)(=O)C(F)(F)F,CC[N+](C)=C1N(C)CCN1C.FC(F)(F)S(=O)(=O)[N-]S(=O)(=O)C(F)(F)F,guanidinium,NTf2 derivatives,False,True,313.15,26.0,3.258096538,CC[N+](C)=C1N(C)CCN1C.O=S(=O)([N-]S(=O)(=O)C(F)(F)F)C(F)(F)F,152,15
23,15,"cguad-(2,1),1,1",ntf2,CC[N+](C)=C1N(C)CCN1C,FC(F)(F)S(=O)(=O)[N-]S(=O)(=O)C(F)(F)F,CC[N+](C)=C1N(C)CCN1C.FC(F)(F)S(=O)(=O)[N-]S(=O)(=O)C(F)(F)F,guanidinium,NTf2 derivatives,False,True,318.15,21.9,3.086486637,CC[N+](C)=C1N(C)CCN1C.O=S(=O)([N-]S(=O)(=O)C(F)(F)F)C(F)(F)F,153,15
23,15,"cguad-(2,1),1,1",ntf2,CC[N+](C)=C1N(C)CCN1C,FC(F)(F)S(=O)(=O)[N-]S(=O)(=O)C(F)(F)F,CC[N+](C)=C1N(C)CCN1C.FC(F)(F)S(=O)(=O)[N-]S(=O)(=O)C(F)(F)F,guanidinium,NTf2 derivatives,False,True,323.15,18.7,2.928523524,CC[N+](C)=C1N(C)CCN1C.O=S(=O)([N-]S(=O)(=O)C(F)(F)F)C(F)(F)F,154,15
23,15,"cguad-(2,1),1,1",ntf2,CC[N+](C)=C1N(C)CCN1C,FC(F)(F)S(=O)(=O)[N-]S(=O)(=O)C(F)(F)F,CC[N+](C)=C1N(C)CCN1C.FC(F)(F)S(=O)(=O)[N-]S(=O)(=O)C(F)(F)F,guanidinium,NTf2 derivatives,False,True,328.15,16.2,2.785011242,CC[N+](C)=C1N(C)CCN1C.O=S(=O)([N-]S(=O)(=O)C(F)(F)F)C(F)(F)F,155,15
23,15,"cguad-(2,1),1,1",ntf2,CC[N+](C)=C1N(C)CCN1C,FC(F)(F)S(=O)(=O)[N-]S(=O)(=O)C(F)(F)F,CC[N+](C)=C1N(C)CCN1C.FC(F)(F)S(=O)(=O)[N-]S(=O)(=O)C(F)(F)F,guanidinium,NTf2 derivatives,False,True,333.15,14.1,2.646174797,CC[N+](C)=C1N(C)CCN1C.O=S(=O)([N-]S(=O)(=O)C(F)(F)F)C(F)(F)F,156,15
23,15,"cguad-(2,1),1,1",ntf2,CC[N+](C)=C1N(C)CCN1C,FC(F)(F)S(=O)(=O)[N-]S(=O)(=O)C(F)(F)F,CC[N+](C)=C1N(C)CCN1C.FC(F)(F)S(=O)(=O)[N-]S(=O)(=O)C(F)(F)F,guanidinium,NTf2 derivatives,False,True,338.15,12.5,2.525728644,CC[N+](C)=C1N(C)CCN1C.O=S(=O)([N-]S(=O)(=O)C(F)(F)F)C(F)(F)F,157,15
23,15,"cguad-(2,1),1,1",ntf2,CC[N+](C)=C1N(C)CCN1C,FC(F)(F)S(=O)(=O)[N-]S(=O)(=O)C(F)(F)F,CC[N+](C)=C1N(C)CCN1C.FC(F)(F)S(=O)(=O)[N-]S(=O)(=O)C(F)(F)F,guanidinium,NTf2 derivatives,False,True,343.15,11.1,2.406945108,CC[N+](C)=C1N(C)CCN1C.O=S(=O)([N-]S(=O)(=O)C(F)(F)F)C(F)(F)F,158,15
23,15,"cguad-(2,1),1,1",ntf2,CC[N+](C)=C1N(C)CCN1C,FC(F)(F)S(=O)(=O)[N-]S(=O)(=O)C(F)(F)F,CC[N+](C)=C1N(C)CCN1C.FC(F)(F)S(=O)(=O)[N-]S(=O)(=O)C(F)(F)F,guanidinium,NTf2 derivatives,False,True,348.15,9.88,2.290512512,CC[N+](C)=C1N(C)CCN1C.O=S(=O)([N-]S(=O)(=O)C(F)(F)F)C(F)(F)F,159,15
23,15,"cguad-(2,1),1,1",ntf2,CC[N+](C)=C1N(C)CCN1C,FC(F)(F)S(=O)(=O)[N-]S(=O)(=O)C(F)(F)F,CC[N+](C)=C1N(C)CCN1C.FC(F)(F)S(=O)(=O)[N-]S(=O)(=O)C(F)(F)F,guanidinium,NTf2 derivatives,False,True,353.15,8.9,2.186051277,CC[N+](C)=C1N(C)CCN1C.O=S(=O)([N-]S(=O)(=O)C(F)(F)F)C(F)(F)F,160,15
